Repository: keshavkasturirangan/dynamic-diafiltration-pyomo

## Files

- `preprocess_nacl.py` — the salt-general pipeline (module name kept for
  backward compatibility with existing NaCl importers): raw-sheet loading,
  water flux (Jw) from a smoothed mass-vs-time slope, per-experiment
  conductivity calibration, the `Salt` dataclass (per-salt ICP molar mass,
  valence-aware ionic-strength multiplier, CP solution diffusivity),
  concentration polarization (CP, optional), derived columns.
- `validate.py` — validates the original NaCl pipeline against the two runs
  where we have both raw and already-processed (Excel) data.
- `process_raw_runs.py` — applies the pipeline to the 6 raw-only NaCl runs;

File: data3_regression_july26_AD/analysis/preprocessing/processed/CaCl2_MC5_05.27.26_CaCl2_nonCP.csv (part 1 of 6)
# source: NF270_MC5.xlsx / 05.27.26_CaCl2
# salt: CaCl2, ICP molar mass = 40.08 g/mol [elemental cation]
# calibration: cond = 0.000000 + 149.730000 * c_mM (source: given (embedded MC5 05.27.26_CaCl2 formula), n=0, R^2=n/a (given, not fit))
# ionic strength: I = 3.0 * c_salt (valence-aware, z=2)
# CP: solution D_s = 1.332715e-09 m^2/s, k = 2.247058e-05 m/s
# apply_cp: False
c_int_mM,ionic_strength_mM,rejection,c_p_mM,Jw_m3_m2_s,B_um_s,time_s,ret_cond_uS_cm,perm_cond_uS_cm
1.6334067989046954,4.9002203967140865,0.9755113055566913,0.04,9.779111667038161e-08,0.0024548939225715123,0.262,244.57000000000002,21.69
1.6314699792960663,4.894409937888199,0.975482233502538,0.04,7.818970423466366e-08,0.0019652197088693628,7.564,244.28,22.9
1.6328725038402458,4.8986175115207375,0.9755032925682032,0.04,8.944733351507966e-08,0.0022461894043479735,14.757,244.49,24.119999999999997
1.6335403726708075,4.900621118012422,0.9755133079847909,0.04,9.790056582194479e-08,0.002457435468870145,21.796,244.59,23.93
1.6318039137113471,4.895411741134041,0.9754872508492612,0.04,8.005635903889524e-08,0.0020117140898904067,28.27,244.32999999999998,24.34
1.634141454618313,4.902424363854939,0.9755223148602256,0.04,6.502965005410123e-08,0.0016317159274845245,34.709,244.68,25.9
1.6336739464369199,4.90102183931076,0.9755153100854421,0.04,5.2249307299245486e-08,0.0013114177442898568,41.118,244.60999999999999,27.169999999999998
1.6339410939691446,4.901823281907434,0.9755193133047211,0.04,4.143041435711817e-08,0.0010396975023449688,47.721,244.65,28.72
1.6338743070860884,4.901622921258265,0.9755183126226292,0.04,5.0921037169691006e-08,0.001277918514485237,54.682,244.64,30.32
1.6347425365658184,4.904227609697455,0.9755313151121461,0.04,4.100722249545696e-08,0.00102856032381913,61.375,244.76999999999998,32.22
1.6350096840980433,4.90502905229413,0.9755353130999551,0.04,3.24413791686203e-08,0.0008135719674195074,68.348,244.81,33.88
1.636078274226942,4.908234822680826,0.9755512919949382,0.04,4.0879606334078867e-08,0.0010245012915517278,75.048,244.97,35.95
1.6361450611099981,4.908435183329995,0.9755522899828557,0.04,4.78915623190033e-08,0.0012001806975037302,82.093,244.98,37.519999999999996
1.6368129299405596,4.910438789821679,0.9755622653827322,0.04,3.943678845694913e-08,0.0009878875031007458,88.793,245.07999999999998,39.730000000000004
1.637280438121953,4.911841314365859,0.9755692433204161,0.04,4.5617598276164216e-08,0.0011423816929680896,95.668,245.15,41.8
1.63768115942029,4.91304347826087,0.975575221238938,0.04,5.0787123514674404e-08,0.0012715208717389455,102.456,245.21,43.53
1.6383490282508517,4.915047084752555,0.9755851779381192,0.04,5.508512240170404e-08,0.0013785505275274268,109.415,245.31,45.46
1.638816536432245,4.916449609296735,0.9755921427989241,0.04,5.864262980211303e-08,0.0014671509448601005,116.116,245.38,47.36
1.6394176183797504,4.918252855139251,0.9756010917831099,0.04,5.035110169685637e-08,0.001259235889820028,123.063,245.47,49.33
1.6399519134441995,4.919855740332599,0.9756090409285278,0.04,4.297971705890382e-08,0.0010745252203582004,129.863,245.54999999999998,51.57
1.640552995391705,4.921658986175116,0.7841963849535906,0.3540372670807454,4.66699942764456e-08,0.01284315213930531,136.835,245.64,53.010000000000005
1.6410205035730985,4.923061510719295,0.7750600301168044,0.3691311026514393,4.979490293642542e-08,0.014451608303382865,143.614,245.71,55.27
1.642089093701997,4.926267281105991,0.7418147801683816,0.423963133640553,5.242922098084366e-08,0.018247749042513053,150.386,245.87,63.48
1.651572831095973,4.954718493287919,0.7223098386509765,0.4586255259467041,5.463601004300156e-08,0.021004673662820043,157.259,247.29000000000002,68.67
2.225005009016229,6.675015027048687,0.7808794837160438,0.48754424631002474,5.646497232865743e-08,0.015844485796625,164.033,333.15,73.0
2.8509316770186337,8.5527950310559,0.8200623140534589,0.5129900487544247,5.796735058207307e-08,0.012719168708818581,170.845,426.87,76.81
3.444533493621853,10.33360048086556,0.8447697527872031,0.5346957857476792,7.497514773101508e-08,0.013777021109837424,177.614,515.75,80.06
3.9511120016028856,11.853336004808657,0.8575219743069642,0.5629466372804383,1.1597700878586265e-07,0.019269681399066374,184.665,591.6,84.29
4.4387230347959665,13.3161691043879,0.8656505318908834,0.596340078808522,1.802021604859998e-07,0.02796748054959835,191.342,664.61,89.28999999999999
4.8746410205035735,14.62392306151072,0.86840302515482,0.6414880117544914,2.665006957556196e-07,0.04038526391513065,198.418,729.88,96.05
5.285380351299005,15.856141053897016,0.86968333796659,0.6887731249582583,3.4821138373150883e-07,0.05217731929419617,205.014,791.38,103.13
5.657116142389635,16.971348427168905,0.8694394597657726,0.7385961397181593,4.5089562447201674e-07,0.06770934497978183,212.079,847.04,110.58999999999999
6.0053429506444935,18.01602885193348,0.867735047487711,0.7942964001870033,5.824377434324009e-07,0.08877836696753022,218.562,899.18,118.92999999999999
6.350898283577106,19.052694850731317,0.8652778362007318,0.8556067588325654,7.339690606809044e-07,0.11427762954245897,225.053,950.92,128.11
6.718359714152141,20.155079142456422,0.8643159631787184,0.911574166833634,9.12992173230256e-07,0.14332543760330974,231.637,1005.94,136.49
7.032925933346691,21.098777800040075,0.8602047405606624,0.9831697054698458,1.0844193284649956e-06,0.1762332549632183,238.659,1053.04,147.21
7.345087824751219,22.035263474253657,0.8561439560639401,1.0566352768316303,1.282070683943251e-06,0.2154236040938664,245.216,1099.78,158.20999999999998
7.697989714820009,23.093969144460026,0.854982561468654,1.1163427502838443,1.4962641282119205e-06,0.25378808997800295,251.735,1152.62,167.15
7.996527082081079,23.989581246243237,0.8506998964353724,1.193882321512055,1.7084136592733025e-06,0.2998311594129905,258.788,1197.32,178.76
8.332598677619716,24.99779603285915,0.8474159212593376,1.2714218927402658,1.9443056231253773e-06,0.3500879259549387,265.441,1247.64,190.37
8.650904962265411,25.952714886796233,0.8443989809310584,1.3460896279970616,2.1679548874147533e-06,0.3994983383391484,272.523,1295.3,201.55
8.931209510452147,26.79362853135644,0.8414306759293186,1.4162158552060375,2.413754658806023e-06,0.4548769799681993,278.875,1337.27,212.04999999999998
9.149268683630536,27.447806050891607,0.8372313711749592,1.489213918386429,2.6800493265142796e-06,0.5210363217135631,285.39,1369.92,222.98000000000002
9.471047886195151,28.413143658585454,0.834807136309146,1.5645495224737862,2.9399748404058423e-06,0.5817665445613197,291.871,1418.1,234.26
9.777198958124625,29.331596874373876,0.8313660395917866,1.6487677820076139,3.2185255667823315e-06,0.6528444597858415,298.304,1463.94,246.87
9.966673345354973,29.90002003606492,0.8283801622987181,1.710478861951513,3.471060462277683e-06,0.7191176953518342,304.772,1492.31,256.11
10.268616843651907,30.805850530955723,0.8253746292731151,1.7931610231750486,3.740271359859795e-06,0.7913331106504626,311.205,1537.52,268.49
10.567755292860484,31.703265878581455,0.8233405590560636,1.8668937420690577,4.0160390253294575e-06,0.8616983594700126,317.596,1582.3100000000002,279.53
10.783142990716623,32.349428972149866,0.8194740362699435,1.9466372804381222,4.2889524803501485e-06,0.944834425056238,324.149,1614.56,291.47
11.08401789888466,33.25205369665398,0.8182524810045734,2.0144927536231885,4.575657250567387e-06,1.0163297666303193,331.2,1659.6100000000001,301.63
11.345755693581783,34.03726708074535,0.8161466917824347,2.085954718493288,4.840171846079644e-06,1.0903451734881067,337.69,1698.8000000000002,312.33
11.583650571027851,34.75095171308355,0.8142145501089701,2.152073732718894,5.116817991028465e-06,1.1675427961174503,344.097,1734.42,322.23
11.840646497027983,35.52193949108395,0.8120480568559986,2.225472517197623,5.369496556570745e-06,1.242792594590815,350.58,1772.8999999999999,333.22
12.068055833834237,36.20416750150271,0.8077589307949861,2.3199759567221,5.641343080139671e-06,1.3426008480166332,357.083,1806.95,347.37
12.364856742135846,37.09457022640754,0.8068694332366493,2.388031790556335,5.897604467367098e-06,1.411638173923257,364.221,1851.39,357.56
12.62305483203099,37.86916449609297,0.8039152403375571,2.475188672944634,6.144476409740168e-06,1.4987129483321513,370.762,1890.05,370.61
12.874106725439125,38.62232017631737,0.8034695275051358,2.53015427769986,6.400049548717083e-06,1.5654666651833544,377.809,1927.64,378.84000000000003
13.126093635210047,39.37828090563014,0.8016658440904257,2.6033527015294196,6.627485861153706e-06,1.639656751954984,384.478,1965.3700000000001,389.79999999999995
13.335871234889469,40.00761370466841,0.7995072066026303,2.6737460762706204,6.8702560385084045e-06,1.7228572965200408,391.434,1996.78,400.34
13.616509717491487,40.84952915247446,0.797905630763194,2.751819942563281,7.08515207580088e-06,1.7945346974632164,398.134,2038.8000000000002,412.03000000000003
13.908835904628333,41.726507713885,0.7979803800112362,2.8098577439390904,7.296713990505501e-06,1.8472626952405293,405.098,2082.57,420.71999999999997
14.114739865090497,42.34421959527149,0.796640484527302,2.8703666599879782,7.486338509468169e-06,1.911047958921389,411.981,2113.4,429.78
14.348961463968479,43.04688439190544,0.7948121221148072,2.9442329526481004,7.689819270473191e-06,1.9851958136103263,418.898,2148.4700000000003,440.84000000000003
14.591130701930142,43.77339210579043,0.7924640573434704,3.028184064649703,7.863539628500587e-06,2.0593578904872873,425.434,2184.73,453.40999999999997
14.8630201028518,44.5890603085554,0.7915962686030628,3.097508849262005,8.031079649107058e-06,2.114344183271003,432.501,2225.44,463.78999999999996
15.085887931610232,45.2576637948307,0.7895263435171617,3.175181994256328,8.184322639161723e-06,2.1817945985512237,439.214,2258.81,475.42
15.294997662459094,45.88499298737728,0.7878539115854191,3.244773926400855,8.329591156282782e-06,2.242916048156842,446.079,2290.12,485.84
15.566219194550191,46.69865758365057,0.7853719650066717,3.3409470380017368,8.45182004376369e-06,2.3097304321205514,452.847,2330.73,500.24
15.739731516730116,47.219194550190345,0.7867578106767485,3.356374807987712,8.566929533687596e-06,2.321973528257918,459.858,2356.71,502.55000000000007
15.99011554130769,47.97034662392307,0.7852643889399382,3.4336472316836977,8.657247318758372e-06,2.3673801069742,466.618,2394.2000000000003,514.12
16.20890937019969,48.626728110599075,0.784071430925932,3.4999666065584725,8.730490511963622e-06,2.4043247199260804,473.509,2426.9599999999996,524.0500000000001
16.45835837841448,49.37507513524344,0.7823041743936436,3.5829159153142327,8.79446989185256e-06,2.44728258718677,480.26,2464.31,536.47
16.674347158218126,50.02304147465438,0.7807021408687641,3.6566486342082425,8.848576152523642e-06,2.4855494881169236,487.223,2496.6499999999996,547.5100000000001
16.950844854070663,50.852534562211986,0.7796536711254703,3.7350564349161828,8.890212240685289e-06,2.512558720236127,494.006,2538.05,559.25
17.13263874974955,51.39791624924865,0.7785106441037395,3.794697121485341,8.894147478013413e-06,2.5304201183009596,500.918,2565.27,568.1800000000001
17.32084418620183,51.96253255860549,0.7763905222772755,3.8731049221932814,8.87565465318452e-06,2.5562915111643574,507.666,2593.45,579.92
17.574166833633875,52.722500500901624,0.7751408006445287,3.9517130835503913,8.818809906871585e-06,2.5582326891816156,514.448,2631.38,591.69
17.777532892539906,53.332598677619714,0.7738773700799826,4.019902491150738,8.767284236850418e-06,2.5617513129864933,521.522,2661.83,602.92
17.970012689507783,53.91003806852335,0.7759203166521101,4.026714753222467,8.737275901390775e-06,2.5232565448915927,528.012,2690.65,601.9
18.23061510719295,54.69184532157885,0.775229240164562,4.097709209911174,8.692893695143387e-06,2.5204265006971367,534.592,2729.67,613.5500000000001
18.407867494824018,55.22360248447205,0.7727277674778047,4.183597141521405,8.652452907825496e-06,2.544831921302924,541.6,2756.21,626.41
18.57022640753356,55.71067922260068,0.7710895803662624,4.250918319642023,8.59134950914342e-06,2.550481126231767,548.151,2780.52,636.49
18.856341414546186,56.56902424363856,0.770695200045336,4.323849595939358,8.567504262915735e-06,2.549087954619488,554.628,2823.36,647.4100000000001
19.02678154010552,57.080344620316566,0.7698393754738704,4.3792159219929205,8.529330685216303e-06,2.550033344411462,561.71,2848.8799999999997,655.6999999999999
19.259266680024044,57.77780004007214,0.7691568788600716,4.445869231282977,8.468691600643493e-06,2.5416651073333134,568.326,2883.69,665.6800000000001
19.448874641020506,58.346623923061514,0.7674857833576001,4.52213985173312,8.429759343229132e-06,2.5538439052253015,575.451,2912.08,677.1
19.64061978227476,58.921859346824284,0.7661410709367211,4.593134308421826,8.368046091317888e-06,2.554284545632185,581.947,2940.79,687.7299999999999
19.812462432378283,59.43738729713485,0.7648557906233567,4.658785814466039,8.327659079706923e-06,2.560222246156988,588.348,2966.52,697.56
20.0205703599813,60.0617110799439,0.7642843799204717,4.719161156748815,8.274290589739504e-06,2.5519029150924175,594.835,2997.68,706.6
20.216990583049487,60.65097174914846,0.7639085722591663,4.773058171375142,8.22596539116855e-06,2.542293651718299,601.228,3027.0899999999997,714.6700000000001
20.410672543912376,61.23201763173713,0.76303708333197,4.8365724971615585,8.173378344164943e-06,2.538261394855449,607.618,3056.09,724.1800000000001
20.5852534562212,61.7557603686636,0.7622565480188046,4.894009216589862,8.11693199832895e-06,2.53162460564621,614.13,3082.23,732.78
20.737661123355373,62.21298337006612,0.7611729279721744,4.952714886796233,8.099818977236039e-06,2.5414146762185124,620.591,3105.0499999999997,741.5699999999999
20.961263607827423,62.88379082348227,0.7607956591142987,5.014025245441796,8.087425229545749e-06,2.542794767977566,627.07,3138.5299999999997,750.75
21.1586188472584,63.4758565417752,0.7601575717784904,5.074734522139852,8.043986721321826e-06,2.538012353556612,633.445,3168.08,759.8399999999999
21.341882054364525,64.02564616309357,0.758971935709994,5.143992519869098,8.024142400652955e-06,2.5482411396509774,639.884,3195.52,770.2099999999999
21.522073064850066,64.5662191945502,0.7576291698991466,5.2163227142189275,7.965349921155393e-06,2.5481707267041886,646.378,3222.5,781.04
21.668403125626128,65.00520937687838,0.7579714031210605,5.2443732051025185,7.939110364468839e-06,2.5350451667007614,652.858,3244.41,785.24
21.929406264609632,65.78821879382889,0.7592074286810679,5.280438121952849,7.909450271907123e-06,2.508585660180375,659.904,3283.4900000000002,790.64
22.086155079142458,66.25846523742737,0.7583309141930958,5.337540906965872,7.869141690169202e-06,2.5077815538770794,666.431,3306.96,799.1899999999999
22.260001335737662,66.780004007213,0.7578330568048509,5.390636478995526,7.835258195780737e-06,2.50377112660786,672.891,3332.9900000000002,807.14
22.427436051559475,67.28230815467842,0.7574581752559514,5.4395912642756965,7.809211889490016e-06,2.5005479686714187,679.36,3358.06,814.47
22.56695385026381,67.70086155079143,0.7566433359475577,5.491818606825619,7.780277335688711e-06,2.502344562970231,685.786,3378.9500000000003,822.29
22.76617912242036,68.29853736726108,0.7556955861041195,5.56187804715154,7.749677373380883e-06,2.5053479514767583,692.286,3408.78,832.78
22.984305082481804,68.95291524744542,0.7557504997907852,5.613905029052295,7.716743198616413e-06,2.493958879321534,699.343,3441.44,840.57
22.984305082481804,68.95291524744542,0.7525948440187828,5.686435584051293,7.692566066371442e-06,2.5288248021786157,705.818,3441.44,851.4300000000001
22.984305082481804,68.95291524744542,0.7505230368682878,5.73405463167034,7.65808464911828e-06,2.5455790266473817,712.24,3441.44,858.56
23.55880585053096,70.67641755159288,0.7535677229507918,5.805650170306553,7.65722027361594e-06,2.504069867145515,718.918,3527.46,869.2800000000001
23.55880585053096,70.67641755159288,0.7509199253854049,5.8680291190810125,7.621842187266681e-06,2.5281643974631343,725.865,3527.46,878.62
23.759233286582514,71.27769985974754,0.751191155512204,5.911507379950578,7.629053797017015e-06,2.526888190632057,732.545,3557.47,885.13
23.92453082214653,71.7735924664396,0.7508974881498065,5.959660722634076,7.593163887026974e-06,2.5189539544327824,739.53,3582.22,892.34
24.101516062245377,72.30454818673613,0.7501607218071782,6.021505376344086,7.589221160723132e-06,2.5275724011155676,746.312,3608.72,901.5999999999999
24.24450677886863,72.73352033660589,0.7486371011506475,6.094169505109196,7.559555966193023e-06,2.5382016183216414,753.181,3630.1299999999997,912.4799999999999
24.43277900220397,73.2983370066119,0.7481138883421898,6.154277699859748,7.557306681712973e-06,2.544506423855567,759.947,3658.3199999999997,921.48
24.631469979296067,73.8944099378882,0.7479603152868574,6.208107927603019,7.529999513686888e-06,2.5373788749632995,766.868,3688.07,929.5400000000001
24.832765644827358,74.49829693448207,0.7496456628323844,6.21699058304949,7.504571305553334e-06,2.50625337820303,773.61,3718.21,941.29
25.030388031790554,75.09116409537167,0.7488419872992155,6.2865825151940165,7.489679704066473e-06,2.512002668310725,780.459,3747.7999999999997,930.87
25.173712682829095,75.52113804848729,0.7472368581631408,6.362986709410272,7.467554693477499e-06,2.5260030545092067,787.329,3769.26,952.73
25.336939825018366,76.0108194750551,0.7466273031605029,6.419688773124959,7.422236590070944e-06,2.5187829234833057,794.137,3793.7,961.2199999999999
25.518332999398922,76.55499899819677,0.7465204168695005,6.468376410872905,7.404790503209918e-06,2.5142824864633853,801.029,3820.86,968.51
25.691444600280505,77.07433380084152,0.7472093543171172,6.494556869030923,7.3727952267322416e-06,2.494312544516581,807.802,3846.7799999999997,972.4300000000001
25.87484138115274,77.62452414345822,0.7464560791277772,6.560408735724304,7.352240807041422e-06,2.4972882042734903,814.663,3874.24,982.29
26.066319374874777,78.19895812462433,0.7463098047354411,6.61276965204034,7.325546918573707e-06,2.490144731317636,821.486,3902.91,990.13
26.225405730314566,78.6762171909437,0.7455872952813155,6.672076404194216,7.325555136933224e-06,2.499659406414432,828.483,3926.73,999.01
26.388833233153008,79.16649969945902,0.7452039886616724,6.723769451679691,7.3185111332194586e-06,2.5023047032106813,835.232,3951.2,1006.75
26.539370867561612,79.61811260268483,0.7437477036746238,6.800774727843453,7.305176114207453e-06,2.516939743246455,842.091,3973.74,1018.2800000000001
26.737727910238434,80.2131837307153,0.7434481346042403,6.859613971815937,7.276319850535926e-06,2.5109396930088677,848.768,4003.4400000000005,1027.0900000000001
26.919388232151206,80.75816469645362,0.742795188853383,6.923796166432913,7.249173372753964e-06,2.5101431677101194,855.86,4030.64,1036.7
27.08481934148134,81.25445802444402,0.7419052574215678,6.9904494757229685,7.205677297027827e-06,2.506718221061074,862.432,4055.4100000000003,1046.68
27.23108261537434,81.69324784612303,0.7419990140558358,7.025646163093569,7.173766357404589e-06,2.4943952189728686,869.591,4077.31,1051.95
27.40479529820343,82.2143858946103,0.7414654474912996,7.085086489013559,7.1080799416899055e-06,2.478448959609047,876.088,4103.32,1064.59
27.56054230949042,82.68162692847126,0.7420201422949422,7.110064783276564,7.020070077996263e-06,2.4406839876337876,882.576,4126.64,1060.8500000000001
27.757697188272225,83.27309156481667,0.7413886857098861,7.17845455152608,6.927075791123809e-06,2.416303632708474,889.673,4156.16,1074.83
27.892272757630405,83.67681827289121,0.7410321551800512,7.223201763173715,6.890627255276901e-06,2.408061346977694,896.195,4176.31,1081.5300000000002
27.892272757630405,83.67681827289121,0.7387406586196906,7.287116810258465,6.822333458930066e-06,2.4127524664572566,902.673,4176.31,1092.2
28.23041474654378,84.69124423963135,0.7416097697152076,7.294463367394645,6.731775508542924e-06,2.3454720998968277,909.158,4226.94,1091.1
28.409002871835977,85.22700861550793,0.7401144420830905,7.383089561210179,6.6876583803040354e-06,2.348320381955048,916.224,4253.68,1105.47
28.529286048220136,85.5878581446604,0.7403978284941088,7.40626460963067,6.629215264908046e-06,2.324370239780927,922.805,4271.6900000000005,1108.94
28.659453683296597,85.9783610498898,0.7393187887713868,7.470981099312096,6.565887664241817e-06,2.3151089558402003,929.103,4291.179999999999,1118.63
28.82535230080812,86.47605690242436,0.7385554283807767,7.5362318840579725,6.471597434898324e-06,2.2909100035572845,935.648,4316.0199999999995,1128.4
29.01342416349429,87.04027249048286,0.7379045067193348,7.604287717892206,6.4334496476126135e-06,2.285089931736512,941.975,4344.179999999999,1138.59
29.166499699459024,87.49949909837707,0.7372787433308144,7.662659453683297,6.363464899586999e-06,2.267551465863448,948.434,4367.099999999999,1147.33
29.286582515194016,87.85974754558205,0.7372294234084669,7.695652173913044,6.297575325655529e-06,2.244643861066099,954.939,4385.08,1157.05
29.426167100781406,88.27850130234421,0.7373910004130749,7.727576304013892,6.2464074040406095e-06,2.2245495245650684,961.315,4405.98,1152.27
29.596006144393243,88.78801843317973,0.7384263699364311,7.741534762572632,6.227921323046724e-06,2.2061237985851965,967.821,4431.41,1159.14
29.73271889400922,89.19815668202766,0.7384228685409311,7.777399318773793,6.179374185939301e-06,2.1889665700143803,974.313,4451.88,1164.51
29.87477459426969,89.62432378280907,0.7374959480455607,7.842249382221333,6.127772885807775e-06,2.181117355619308,980.692,4473.150000000001,1174.22
30.07306485006345,90.21919455019035,0.7364796439580353,7.924864756561813,6.081788300729224e-06,2.1761294171917953,987.188,4502.84,1186.5900000000001
30.2349562545916,90.70486876377481,0.7356684662077984,7.992052360916317,6.0581905875420415e-06,2.176756084524276,994.311,4527.08,1196.65
30.382955987444067,91.1488679623322,0.7344215737134114,8.069057637080078,6.005121896194949e-06,2.1715468062665186,1000.797,4549.24,1208.49
30.515995458491954,91.54798637547586,0.7355115601117055,8.071128030454819,5.9577057942345555e-06,2.14237871474275,1007.402,4569.16,1208.18
30.6925131904094,92.0775395712282,0.7346564858919093,8.144059306752155,5.933628311660716e-06,2.143110171709505,1014.301,4595.589999999999,1219.41
30.845455152608036,92.5363654578241,0.7340537708211992,8.20323248513992,5.922645100203218e-06,2.1457626045585845,1020.982,4618.490000000001,1228.27
30.99605957389969,92.98817872169907,0.733854911830107,8.249449008214787,5.882901574735745e-06,2.1335352984123914,1027.951,4641.04,1235.19
31.153142322847792,93.45942696854337,0.7330144751059049,8.317438055165967,5.900772741234322e-06,2.1492357396784,1034.659,4664.5599999999995,1248.3200000000002
31.303947104788623,93.91184131436587,0.7336712792875826,8.337140185667536,5.888967240174594e-06,2.1377436403344023,1041.761,4687.14,1245.3700000000001
31.461697722567287,94.38509316770185,0.7337690733554669,8.376076938489282,5.891438852450932e-06,2.1375706362017524,1048.418,4710.759999999999,1254.15
31.620984438656247,94.86295331596874,0.7329727263702819,8.443665264142123,5.85796829719554e-06,2.1341002838613523,1055.266,4734.61,1264.27
31.74400587724571,95.23201763173712,0.7318468429612268,8.512255393040807,5.83171545408199e-06,2.136776191636503,1062.063,4753.03,1274.54
31.95244773926401,95.85734321779202,0.7313972543183451,8.582515194015897,5.831230162333024e-06,2.1414961883663253,1069.019,4784.24,1285.0600000000002
32.10405396380151,96.31216189140454,0.7322059355848003,8.597275095171309,5.846515549559585e-06,2.138281165984756,1075.805,4806.94,1287.27
32.21558805850531,96.64676417551593,0.7314745710708096,8.650704601616242,5.825926707580611e-06,2.1387065660710003,1082.689,4823.64,1295.27
32.35777733253189,97.07333199759566,0.7309290330304049,8.7065384358512,5.813092196907109e-06,2.139926405741964,1089.439,4844.929999999999,1303.63
32.535430441461294,97.60629132438388,0.7306698306281598,8.762772991384493,5.834626194100502e-06,2.1506852961583056,1096.202,4871.53,1312.05
32.694516796901084,98.08355039070325,0.7301030569826468,8.824150136913111,5.855587908778818e-06,2.164633144641583,1103.105,4895.349999999999,1321.24
32.798036465638155,98.39410939691447,0.7291894478552594,8.882054364522807,5.859371280458853e-06,2.1760868541765657,1110.157,4910.85,1329.9099999999999
32.97548921391839,98.92646764175515,0.7289232028063239,8.938890002003607,5.838191603751318e-06,2.1711454310344096,1117.206,4937.42,1338.4199999999998
33.13838242169238,99.41514726507714,0.7283350229049479,9.002537901556135,5.876404694241357e-06,2.1918667872033333,1124.164,4961.8099999999995,1347.95
33.30721966205837,99.92165898617512,0.7270933550427203,9.08976157082749,5.879017386910518e-06,2.206625737369028,1130.975,4987.09,1361.01
33.40292526547786,100.20877579643359,0.7270115287258418,9.118613504307755,5.8559661747605075e-06,2.198880197515948,1137.78,5001.42,1365.33
33.61143391437921,100.83430174313764,0.7286851433839893,9.119281373138316,5.840698979458812e-06,2.1746956426063537,1144.575,5032.639999999999,1365.4299999999998
33.72710879583249,101.18132638749748,0.7276750706936292,9.18473251853336,5.859584177589169e-06,2.1928892594955154,1151.406,5049.959999999999,1375.23
33.853803512990055,101.56141053897016,0.7284693219279019,9.192346223201765,5.886607400230249e-06,2.1941823091445793,1158.259,5068.93,1376.3700000000001
34.00928337674481,102.02785013023444,0.7275465858635053,9.26594536832966,5.886767766528049e-06,2.2044911039141843,1165.232,5092.21,1387.3899999999999
34.16683363387431,102.50050090162293,0.7279096133547049,9.29646697388633,5.8953150352080446e-06,2.2036507251676203,1171.916,5115.8,1391.96
34.267347892873836,102.80204367862152,0.7273492696141964,9.343017431376479,5.938398385985025e-06,2.226040122539078,1178.901,5130.849999999999,1398.93
34.425232084418624,103.27569625325587,0.7266169882956413,9.41127362585988,5.980275248719556e-06,2.2500239942790667,1185.58,5154.49,1409.1499999999999
34.58565417751954,103.75696253255862,0.7253418454343045,9.499231950844854,5.995594785987665e-06,2.2702936688522075,1192.711,5178.51,1422.32
34.730247779336146,104.19074333800845,0.7246738561890403,9.562145194683765,6.019366728264407e-06,2.286944692875338,1199.223,5200.160000000001,1431.74
34.83797502170574,104.5139250651172,0.7243328112509082,9.6036866359447,6.067924352649765e-06,2.3093357388413014,1206.367,5216.29,1437.9599999999998
35.035463834902835,105.10639150470851,0.7242854365156524,9.659787617711883,6.088789901202603e-06,2.317826598632293,1212.923,5245.860000000001,1446.3600000000001
35.161423896346754,105.48427168904027,0.7230204075430411,9.738996861016497,6.089866083557227e-06,2.332947463645034,1219.923,5264.719999999999,1458.22
35.30114205570027,105.9034261671008,0.7235755745756427,9.75809790957056,6.054459979553817e-06,2.3129589774840733,1226.59,5285.64,1470.34
35.45622119815669,106.36866359447006,0.7230403514125443,9.819942563280572,6.051111593542787e-06,2.3178702782451825,1233.017,5308.860000000001,1461.08
35.596340078808524,106.78902023642557,0.7218528135929034,9.90102183931076,6.0620518552216595e-06,2.3358538411609535,1239.415,5329.84,1482.48
35.70974420623789,107.12923261871367,0.7216345416527954,9.940359313430843,6.044194771619941e-06,2.33150570105508,1245.942,5346.82,1488.37
35.82000935016363,107.46002805049089,0.7222378634169443,9.949442329526482,6.006280946020986e-06,2.309927951702768,1253.052,5363.33,1489.73
35.98864622988045,107.96593868964135,0.7214238259430128,10.025579376210514,6.044320517218701e-06,2.3340006580181125,1259.534,5388.58,1505.82
36.11814599612636,108.35443798837908,0.721555408036657,10.056902424363855,6.045618227670173e-06,2.3329735760004873,1265.941,5407.969999999999,1512.53
36.26908435183331,108.80725305549993,0.7214785924866083,10.101716422894544,6.019178195146108e-06,2.323658664920302,1272.448,5430.570000000001,1501.13
36.331663661256925,108.99499098377078,0.720750596513932,10.145595405062446,5.964479861628298e-06,2.310892910141589,1278.916,5439.94,1519.1
36.50010018032459,109.50030054097377,0.7203942793989564,10.20563681292994,5.994744020085575e-06,2.326732415134241,1285.353,5465.16,1528.09
36.60983102918587,109.82949308755761,0.7196050780886567,10.265210712616042,5.996228893080812e-06,2.336437281270538,1291.833,5481.59,1537.01
36.70981099312095,110.12943297936286,0.7196391925131355,10.291992252721567,5.969233383868189e-06,2.3255252201238155,1298.941,5496.5599999999995,1541.02
36.91938823215121,110.75816469645363,0.71903276808359,10.37313831563481,5.91379934130023e-06,2.3108596781517616,1305.501,5527.9400000000005,1553.19
37.03526347425366,111.10579042276098,0.7199082464578047,10.373271889400923,5.943520602351088e-06,2.3124212230068606,1312.644,5545.29,1553.1699999999998
37.11500701262272,111.34502103786815,0.7188743312765532,10.43398116609898,5.9444927575027e-06,2.3246754390396176,1319.111,5557.23,1562.28
37.312362252053695,111.93708675616108,0.7182527323431386,10.512656114339144,5.917228906953427e-06,2.3211371172868063,1325.59,5586.78,1574.06
37.43077539571229,112.29232618713687,0.7182483392838982,10.54618312963334,5.887582779298085e-06,2.3095580385534014,1332.682,5604.51,1579.08
37.52173913043479,112.56521739130437,0.7175715051093514,10.597208308288252,5.900241230195091e-06,2.3222720499217773,1339.201,5618.13,1586.7199999999998
37.708942763641225,113.12682829092367,0.7175885911840968,10.649435650838177,5.893049909682756e-06,2.3192460800829156,1345.699,5646.16,1594.54
37.860348627529554,113.58104588258865,0.7167334352944081,10.724570894276365,5.857994763495435e-06,2.3151899590634932,1352.735,5668.83,1605.79
37.97796032859147,113.93388098577441,0.7172800557114821,10.737126828290924,5.856177134250014e-06,2.3082449594901693,1359.315,5686.4400000000005,1608.62
38.11013157015962,114.33039471047887,0.7180940831336977,10.74347158218126,5.879375903469778e-06,2.3080970775255705,1366.32,5706.23,1614.86
38.22280104187537,114.66840312562611,0.7178347399136831,10.785146597208309,5.8746981613767e-06,2.3092163731624202,1373.097,5723.099999999999,1621.96
38.383690643157685,115.15107192947306,0.7177820813301805,10.83256528417819,5.894403231619483e-06,2.317564418361531,1380.057,5747.19,1607.6699999999998
38.496226541107326,115.48867962332199,0.7171150790070853,10.890002003606492,5.889744259992973e-06,2.323364671069932,1386.823,5764.04,1630.56
38.632538569424966,115.8976157082749,0.71692555039805,10.93588459226608,5.927222737857488e-06,2.340334101993718,1393.714,5784.45,1637.4299999999998
38.74460695919322,116.23382087757966,0.715858533448941,11.008949442329527,5.929205944128697e-06,2.353444421946181,1400.468,5801.2300000000005,1648.37
38.89995324918186,116.69985974754559,0.7157347681942968,11.057904227609699,5.90472890073612e-06,2.345155222726209,1407.458,5824.49,1655.7
38.98544045949376,116.95632137848128,0.7149344987143007,11.113404127429373,5.905991337448842e-06,2.3548931884340965,1414.251,5837.29,1664.01
39.15307553596474,117.45922660789421,0.7145652199870701,11.175649502437722,5.8912176931416325e-06,2.353260946958193,1421.266,5862.39,1673.33
39.29012221999599,117.87036665998798,0.7142366617881286,11.227676484338476,5.842137394268602e-06,2.337416676286257,1428.28,5882.91,1681.12
39.39010218393108,118.17030655179323,0.7134834889824818,11.285914646363455,5.818473185853886e-06,2.336548304765005,1435.139,5897.88,1689.84
39.58298270219729,118.74894810659188,0.7148037038786791,11.288920056100983,5.829282898186053e-06,2.325799212546036,1441.922,5926.76,1701.71
39.675215387697854,119.02564616309357,0.7135443231878422,11.365190676551126,5.815627499662445e-06,2.3347106232455377,1448.809,5940.57,1690.29
39.818072530555,119.454217591665,0.7130540963039,11.425632805716958,5.7775278293367415e-06,2.324982007272329,1455.65,5961.96,1710.76
39.96360114873439,119.89080344620317,0.712982661374556,11.470246443598478,5.713387649508152e-06,2.299973627038654,1462.48,5983.75,1718.69
40.02344219595272,120.07032658785815,0.7132032085650732,11.4785948039805,5.727586998777466e-06,2.303205529906,1469.28,5992.71,1717.44
40.177653108929405,120.53295932678822,0.7130988397220652,11.527015294196222,5.70725820510275e-06,2.296202026759625,1476.225,6015.799999999999,1725.94
40.29947238362386,120.89841715087158,0.7125043917508005,11.58592132505176,5.670024803439985e-06,2.2878556939802825,1482.933,6034.04,1734.76
40.418486609229944,121.25545982768983,0.7120075480926524,11.640219060976426,5.604876032813886e-06,2.267057414841829,1489.876,6051.86,1742.89
40.57096106324718,121.71288318974155,0.7119243944958509,11.687504174180193,5.6262660981956564e-06,2.276632217544593,1496.56,6074.6900000000005,1749.97
40.64135443798838,121.92406331396515,0.7106584303304888,11.759233286582516,5.6390202118123405e-06,2.2959031932191563,1503.676,6085.2300000000005,1760.71
40.819141120683895,122.45742336205168,0.710460826100117,11.818740399385561,5.615926483027545e-06,2.2886986232639,1510.295,6111.849999999999,1769.62
40.93641888733053,122.8092566619916,0.7099606650558536,11.873171709076338,5.565853297002026e-06,2.27381102660406,1517.407,6129.41,1781.54
41.07607025980098,123.22821077940293,0.7103337712509268,11.898350363988513,5.542814988950261e-06,2.2602984392472147,1523.964,6150.32,1777.77
41.16389501101984,123.49168503305953,0.7093893537244442,11.962666132371602,5.54640324626699e-06,2.27215678306979,1531.044,6163.47,1791.1699999999998
41.26941828624858,123.80825485874574,0.7085658985608332,12.027315835169974,5.532266614097528e-06,2.275428655085061,1537.614,6179.2699999999995,1804.54
41.42643424831363,124.2793027449409,0.7090756080338171,12.051960195017699,5.491258687201782e-06,2.2529911854294222,1544.707,6202.78,1811.85
41.54224270353303,124.62672811059909,0.7087114074969615,12.100781406531757,5.477277214247946e-06,2.251224339851039,1551.195,6220.12,1821.08
41.67735256795566,125.03205770386697,0.7083064251203859,12.157015962065051,5.438268634569888e-06,2.239578751391045,1557.569,6240.35,1800.8500000000001
41.73592466439592,125.20777399318774,0.7085861689325857,12.1624256995926,5.443514282891411e-06,2.23870493272145,1564.104,6249.12,1820.27
41.8840579710145,125.6521739130435,0.7078659926968891,12.235757697188273,5.412917871888097e-06,2.2338937107187955,1570.571,6271.3,1832.25
41.961797902891874,125.88539370867562,0.7083769700172212,12.23702664796634,5.40925062451184e-06,2.2268680714140543,1576.966,6282.94,1832.06
42.08582114472718,126.25746343418153,0.7081778811745121,12.281573498964805,5.3888670113074925e-06,2.2206152311625256,1583.353,6301.51,1844.24
42.27576304013892,126.82728912041676,0.70864856752423,12.317104120750685,5.395532979531119e-06,2.218301616058655,1589.827,6329.95,1850.11
42.3378080544981,127.01342416349429,0.7081495573601883,12.356308021104656,5.375156769875952e-06,2.2152691705330874,1596.328,6339.24,1838.92
42.488612836438925,127.46583850931677,0.7063827646805474,12.475389033593801,5.381245702345166e-06,2.2367851605380267,1602.724,6361.82,1867.9399999999998
42.55974086689375,127.67922260068124,0.7058189367702006,12.520269819007549,5.353685612909417e-06,2.231383778126859,1609.133,6372.47,1874.66
42.642289454351165,127.9268683630535,0.706020363893792,12.535964736525747,5.361493100235286e-06,2.23247072067488,1615.626,6384.83,1877.01
42.760836171775864,128.2825085153276,0.7066104601582487,12.545582047685835,5.341505932411358e-06,2.217830128386699,1622.096,6402.58,1883.2
42.9149802978695,128.7449408936085,0.7069250473881281,12.577305817137516,5.347990661010194e-06,2.2171545842592777,1629.277,6425.66,1898.18
43.0703933747412,129.2111801242236,0.7078833232799859,12.581580177653109,5.329573681436153e-06,2.199313504013433,1635.743,6448.929999999999,1883.84
43.086355439791625,129.25906631937488,0.7057687419008822,12.677352567955655,5.295315154202944e-06,2.2075888989587287,1642.168,6451.32,1878.45
43.248981500033395,129.7469445001002,0.7050436479931806,12.75656181126027,5.287287015176698e-06,2.211946585787307,1648.657,6475.67,1912.23
43.30929005543312,129.92787016629936,0.705116659213225,12.77118813864957,5.31470654219654e-06,2.222637062940706,1655.72,6484.7,1918.76
43.51880050758031,130.55640152274094,0.7055341639976243,12.814799973285247,5.3171755984301685e-06,2.2192072867054584,1662.338,6516.07,1910.04
43.62465771722434,130.873973151673,0.7044957684723634,12.89127095438456,5.2956556368830805e-06,2.2212889266964,1669.285,6531.92,1930.21
43.700394042610036,131.1011821278301,0.7040771725409047,12.931944166165765,5.231338517870783e-06,2.1987255743816303,1676.078,6543.26,1936.3
43.8429172510519,131.5287517531557,0.7036102732839777,12.994590262472451,5.264767827193256e-06,2.2177377971502805,1683.178,6564.6,1945.68
43.929806985907966,131.7894209577239,0.7029027260661547,13.05142589995325,5.273322558064431e-06,2.2288855889674597,1690.288,6577.61,1954.19
44.05903960462165,132.17711881386495,0.7023174310591545,13.115608094570227,5.25737157432705e-06,2.2283768092756264,1696.968,6596.96,1963.8
44.15441127362586,132.46323382087758,0.7019152231653971,13.16175783076204,5.225251013903822e-06,2.2190255047613965,1703.998,6611.24,1970.71
44.286448941427906,132.8593468242837,0.701348663325798,13.22620717291124,5.281448015933502e-06,2.248969153308477,1710.725,6631.01,1980.36
44.425966740132246,133.27790022039673,0.7013529968881071,13.26768182728912,5.312652469361595e-06,2.2622099650099052,1717.593,6651.900000000001,1986.57
44.53416149068323,133.6024844720497,0.7004424048829501,13.340546316703401,5.320372748596664e-06,2.2753591938258446,1724.437,6668.1,1997.48
44.69351499365525,134.08054498096575,0.7006273199481168,13.380017364589596,5.304630253052146e-06,2.2666278209906516,1731.319,6691.96,2005.29
44.72036332064383,134.16108996193148,0.7008070513950161,13.380017364589596,5.317478613381146e-06,2.2701713721551755,1738.133,6695.98,2003.39
44.872169905830496,134.61650971749148,0.7015364556588988,13.392706872370267,5.376568527603671e-06,2.287421681649071,1744.904,6718.71,2010.83
44.967541574834705,134.9026247245041,0.7013466528243767,13.429706805583384,5.412210768699222e-06,2.304673238522934,1751.874,6732.99,2027.0700000000002
45.13096907767315,135.39290723301946,0.7000248614124243,13.538168703666601,5.416408910482449e-06,2.3210432987917815,1758.656,6757.46,2002.02
45.19408268216122,135.58224804648367,0.7002354102537199,13.54758565417752,5.405670134112428e-06,2.3141196036755587,1765.433,6766.91,2028.48
45.305149268683635,135.9154478060509,0.7001300206087087,13.585654177519537,5.371117767956518e-06,2.300482663184469,1772.297,6783.54,2034.18
45.43231149402258,136.29693448206774,0.6998624051462827,13.635944700460831,5.422878530159718e-06,2.3256138738954015,1779.08,6802.58,2041.71
45.52167234355172,136.56501703065516,0.70025792404885,13.644760569024244,5.449936330883546e-06,2.3328193420152847,1785.886,6815.959999999999,2051.65
45.65237427369265,136.95712282107795,0.6998550222148099,13.702330862218663,5.4527349242106626e-06,2.3385000475047044,1792.864,6835.530000000001,2058.9
45.7769318105924,137.3307954317772,0.6996139581977713,13.750751352434383,5.4304415196764575e-06,2.3316127618954177,1799.582,6854.18,2043.03
45.86308688973486,137.58926066920458,0.6991749040349027,13.796767514860083,5.382332401256751e-06,2.315787726046996,1806.524,6867.08,2065.79
45.976424230281175,137.92927269084353,0.6985960299532978,13.857476791558136,5.361848887949579e-06,2.3133291234514104,1813.297,6884.05,2074.8799999999997
46.09750884926201,138.29252654778605,0.6975796052841277,13.940826821612234,5.318582864181888e-06,2.305755381795935,1820.303,6902.18,2087.3599999999997
46.21391838642891,138.64175515928673,0.69728929809628,13.989447672477125,5.2616265598308445e-06,2.284203519873508,1826.969,6919.61,2094.64
46.336806251252256,139.01041875375677,0.6958868609298632,14.091631603553063,5.240075031261884e-06,2.2899924631293036,1833.862,6938.01,2109.94
46.48106591865358,139.44319775596074,0.6962890161948729,14.11681025846524,5.2471426283248636e-06,2.288726107620164,1840.552,6959.61,2114.6
46.527349228611506,139.5820476858345,0.696463380673907,14.122754291057237,5.239378998454061e-06,2.283455860981578,1847.671,6966.54,2113.71
46.624657717224345,139.87397315167303,0.6969794201781665,14.128230815467843,5.208447730251079e-06,2.2644382394948583,1854.194,6981.110000000001,2115.42
