Repository: keshavkasturirangan/dynamic-diafiltration-pyomo

## Files

- `preprocess_nacl.py` — the salt-general pipeline (module name kept for
  backward compatibility with existing NaCl importers): raw-sheet loading,
  water flux (Jw) from a smoothed mass-vs-time slope, per-experiment
  conductivity calibration, the `Salt` dataclass (per-salt ICP molar mass,
  valence-aware ionic-strength multiplier, CP solution diffusivity),
  concentration polarization (CP, optional), derived columns.
- `validate.py` — validates the original NaCl pipeline against the two runs
  where we have both raw and already-processed (Excel) data.
- `process_raw_runs.py` — applies the pipeline to the 6 raw-only NaCl runs;

File: data3_regression_july26_AD/analysis/preprocessing/processed/MC3_07.09.24_NaCl.csv (part 1 of 2)
# source: NF270_MC3.xlsx / 07.09.24_NaCl
# calibration: cond = 145.017315 + 98.020009 * c_mM  (fit from 14 vial points, R^2=0.995138, ICP molar mass = 22.99 g/mol [Na+])
# apply_cp: False (non-CP, bulk == interfacial)
c_int_mM,ionic_strength_mM,rejection,c_p_mM,Jw_m3_m2_s,B_um_s,time_s,ret_cond_uS_cm,perm_cond_uS_cm
-0.48640390702431735,-0.48640390702431735,1.082236181540376,0.04,2.408560765549396e-10,-1.830199763648891e-05,0.286,97.33999999999999,22.34
-0.4709988890471479,-0.4709988890471479,1.084925890336858,0.04,-1.1084350240313325e-08,0.0008676613963668023,7.459,98.85,25.56
-0.4699786891811101,-0.4699786891811101,1.0851102420616048,0.04,7.314051205353404e-09,-0.0005736750464689276,13.929,98.95,25.63
-0.46967262922129877,-0.46967262922129877,1.0851657037505436,0.04,-3.43756359095518e-09,0.00026978600724211917,20.983,98.98,26.13
-0.46610192969016684,-0.46610192969016684,1.0858181385916794,0.04,-1.212603633855969e-08,0.0009583868882683921,27.704,99.33,26.43
-0.4577362907886575,-0.4577362907886575,1.0873865603513366,0.04,-1.9157346851082753e-08,0.00153955797120826,34.659,100.15,26.880000000000003
-0.460694870400167,-0.460694870400167,1.0868253644006398,0.04,-3.982805135256704e-09,0.0003181822200074511,41.248,99.86,27.380000000000003
-0.4640615299580915,-0.4640615299580915,1.0861954663719104,0.04,-1.0995025653949423e-08,0.0008725145642329473,48.31,99.52999999999999,28.75
-0.4287626145931867,-0.4287626145931867,1.09329171583197,0.04,1.6959012265496034e-09,-0.0001447130102746255,55.02,102.99,32.02
-0.3975444986924326,-0.3975444986924326,1.1006176670324062,0.04,1.2394136094155243e-08,-0.0011330629118815707,61.814,106.05000000000001,35.99
-0.4020333781029986,-0.4020333781029986,1.0994942265459169,0.04,2.136780391739981e-08,-0.0019335918938158446,68.673,105.61,40.11
-0.2124802429931921,-0.2124802429931921,1.1882527967613516,0.04,2.891374551527797e-08,-0.004580753752848314,75.574,124.19,43.36
-0.02976244698583822,-0.02976244698583822,2.3439755144808183,0.04,8.009974427590491e-08,-0.045927141456012954,82.36,142.1,46.86
0.19784414312717497,0.19784414312717497,0.7978206513078941,0.04,1.6616569513445178e-07,0.04210880222538815,89.14,164.41,50.2
0.40259825624094364,0.40259825624094364,0.9006453719559552,0.04,2.939141128129485e-07,0.032423113763420296,96.0,184.48000000000002,54.42
0.6541795432058426,0.6541795432058426,0.9388547067614224,0.04,4.0295834206328837e-07,0.026243683725443567,102.902,209.14,58.56
0.8599538561856489,0.8599538561856489,0.9534858763498996,0.04,5.207445959328539e-07,0.02540360494700571,109.783,229.31,65.25
1.0982725448920583,1.0982725448920583,0.9635791678613514,0.04,6.684599446081868e-07,0.0252660790581643,116.479,252.67000000000002,71.46
1.2946610191043175,1.2946610191043175,0.9691038817035882,0.04,8.177621828707634e-07,0.02607117525511555,123.444,271.92,78.61999999999999
1.5514453253860092,1.5514453253860092,0.9742175896594695,0.04,9.781007601782073e-07,0.025885177419260184,130.049,297.09000000000003,86.17
1.7583418582184567,1.7583418582184567,1.2785411518773002,-0.48977056658224166,1.1572964532628164e-06,-0.2521269547577887,137.126,317.37,97.01
2.003189826067507,2.003189826067507,1.1888301928763751,-0.37826272122432,1.351189898248573e-06,-0.21461891751046744,143.918,341.37,107.94
2.254158993112784,2.254158993112784,1.127119140283816,-0.28654675326752976,1.556630850691647e-06,-0.17556047839748393,150.985,365.97,116.93
2.4890090022746647,2.4890090022746647,1.0656930727345513,-0.16351064942338217,1.770703384368135e-06,-0.10915239030514574,157.938,388.99,128.98999999999998
2.7686457855556013,2.7686457855556013,1.0131081145583225,-0.036291726128479425,1.973630830115877e-06,-0.025535852141777116,164.647,416.4,141.46
2.9800311977986147,2.9800311977986147,0.9621958809034457,0.1126574543130262,2.166051497691982e-06,0.08510290930691955,171.71,437.12,156.06
3.2595659610929473,3.2595659610929473,0.9248748576115926,0.24487535695151352,2.45274559716273e-06,0.19923004794965646,178.309,464.52,169.02
3.540937084146147,3.540937084146147,0.8930724973667931,0.3786235593890572,2.7570521764164992e-06,0.330101648771953,185.347,492.09999999999997,182.13
3.806597129262369,3.806597129262369,0.8586451940725813,0.5380807984507513,3.0874113693051935e-06,0.5082663222701868,191.98,518.1400000000001,197.76
4.043181478196512,4.043181478196512,0.8312375877293432,0.6823370595084837,3.4073478854633773e-06,0.6917784482856616,198.381,541.3299999999999,211.9
4.326286941021977,4.326286941021977,0.804055655727508,0.8477114577931966,3.7339832312897776e-06,0.9099530493539755,204.768,569.08,228.11
4.588682346566876,4.588682346566876,0.7816441405477237,1.001965677538098,4.083077261992e-06,1.140626275439821,211.281,594.8,243.23
4.8884170672087555,4.8884170672087555,0.7628306871267605,1.1593825168677172,4.427912861002099e-06,1.3766685955725597,217.669,624.18,258.66
5.228551702545728,5.228551702545728,0.7399570994183876,1.359647750570919,4.800660198661479e-06,1.687094567709217,224.177,657.52,278.28999999999996
5.482479449202514,5.482479449202514,0.7140774538612409,1.567564483269405,5.157591845183944e-06,2.065142631720805,231.239,682.41,298.67
5.7638505722557145,5.7638505722557145,0.6935556543267047,1.7662994171735504,5.52328974768404e-06,2.4404399302838815,237.815,709.99,318.15
6.117349825837781,6.117349825837781,0.679477295321784,1.9607495116403386,5.8880024561872745e-06,2.7774857017339674,245.013,744.64,337.21000000000004
6.3704614126017365,6.3704614126017365,0.6610960798945131,2.1589743456114654,6.250209342737066e-06,3.2041037787903996,251.397,769.4499999999999,356.64
6.678051672212107,6.678051672212107,0.6437994922000904,2.3787253967559883,6.626128993776658e-06,3.6660956414631642,257.895,799.6,378.18
7.007270168982476,7.007270168982476,0.6281841938216721,2.605413806989567,6.9967414904889775e-06,4.141299802659511,264.962,831.87,400.4
7.270583754406808,7.270583754406808,0.6115094972253824,2.824552738214468,7.3527969570001415e-06,4.6712141014742965,271.564,857.68,421.88
7.628061787466422,7.628061787466422,0.5968816337619025,3.0750118053267252,7.701176528688668e-06,5.201174780315899,278.492,892.7199999999999,446.43
7.8997410117922655,7.8997410117922655,0.5850327759148776,3.278133598654833,8.067424788572254e-06,5.722272337296239,285.215,919.35,466.34
8.241712006888106,8.241712006888106,0.5745478214060971,3.5064543286740726,8.415370073559476e-06,6.231574462692442,292.223,952.87,488.71999999999997
8.571644643564701,8.571644643564701,0.562513824052117,3.749976036697275,8.744460489298651e-06,6.80086500387265,298.906,985.21,512.59
8.919124717937144,8.919124717937144,0.5480108993606645,4.031347159750476,9.063996191921576e-06,7.475813878454875,305.875,1019.2699999999999,540.1700000000001
9.244874535162984,9.244874535162984,0.5418885267857076,4.235183092984811,9.388127060093833e-06,7.9367037787890355,312.567,1051.1999999999998,560.1500000000001
9.604903067887694,9.604903067887694,0.5300631745567678,4.513697656413105,9.707711197173963e-06,8.60654201479729,319.498,1086.49,587.45
9.887906510726555,9.887906510726555,0.520257326353964,4.743650706218005,9.995382336468134e-06,9.216999364174448,326.25,1114.23,609.99
10.222123986840508,10.222123986840508,0.5127085876238549,4.9811532350315835,1.0276601401684889e-05,9.76714596231333,333.223,1146.99,633.27
10.547261684146727,10.547261684146727,0.4976772652400424,5.2981293334095,1.056017500127148e-05,10.658746856004921,340.07,1178.8600000000001,664.34
10.897598318144077,10.897598318144077,0.48736981741650764,5.586437815551757,1.0818050762852608e-05,11.378750057103524,346.861,1213.2,692.6
11.166727042804824,11.166727042804824,0.4881036120431601,5.716207238511753,1.1042042219657593e-05,11.580290308136137,353.673,1239.58,705.3199999999999
11.513594997257645,11.513594997257645,0.47102390254086357,6.090416549374385,1.126191821332649e-05,12.647522799275762,360.443,1273.58,742.0
11.83893673453707,11.83893673453707,0.45918287495444665,6.402699728368529,1.1462431164897432e-05,13.500240115111788,367.331,1305.4699999999998,772.61
12.160197672352346,12.160197672352346,0.44930012733267044,6.696619309773994,1.16356071908846e-05,14.261574855247723,374.113,1336.96,801.4200000000001
12.444221315057245,12.444221315057245,0.43803704275417055,6.993191410831154,1.1787329906450781e-05,15.122106410481699,381.01,1364.8,830.4899999999999
12.825061925049123,12.825061925049123,0.4443515738942385,7.126225473362473,1.1934136169175344e-05,14.923282303738233,387.857,1402.13,843.53
13.060217994170813,13.060217994170813,0.4254303039118097,7.504005483756238,1.2056637051938094e-05,16.283227177473723,394.651,1425.1799999999998,880.5600000000001
13.427693985917598,13.427693985917598,0.4273418929961992,7.689477819401893,1.216367791463708e-05,16.299896834270736,401.567,1461.2,898.74
13.775378100263248,13.775378100263248,0.4137194979452179,8.076235588616788,1.2233258449891567e-05,17.33570919763134,408.823,1495.28,936.65
14.072154241293617,14.072154241293617,0.4062485296354583,8.355362271964706,1.2293176409152864e-05,17.96705965910806,415.881,1524.37,964.01
14.404841417608516,14.404841417608516,0.3981337510540339,8.66978787067753,1.2320839330695316e-05,18.625643598914827,422.863,1556.98,994.83
14.693762019670396,14.693762019670396,0.38940966656457754,8.971869051011295,1.232973741822261e-05,19.332900869617415,429.564,1585.3,1024.44
14.987987661035671,14.987987661035671,0.38297686494612015,9.247935134761098,1.2335148586046371e-05,19.873451240947794,436.542,1614.1399999999999,1054.89
15.327102096506607,15.327102096506607,0.39437214864410186,9.282519910219778,1.2353641507786425e-05,18.9711910146412,443.127,1647.38,1051.5
15.651321613933392,15.651321613933392,0.37274890120096893,9.817308679996744,1.2359758599318185e-05,20.79864524706733,450.206,1679.16,1107.31
16.032672323858286,16.032672323858286,0.36565173738932266,10.170297833645794,1.2342325715768416e-05,21.411994184063193,456.813,1716.54,1141.91
16.22671433837866,16.22671433837866,0.35531269009210886,10.461156815453144,1.2319935584469335e-05,22.353567299076982,463.967,1735.56,1170.42
16.526857138966953,16.526857138966953,0.34892779034082055,10.760177396188798,1.2300183118021291e-05,22.951188250269258,470.356,1764.98,1199.73
16.878826092749964,16.878826092749964,0.3409566170475963,11.123878648431239,1.2283817466905823e-05,23.743691174145273,476.836,1799.48,1235.3799999999999
17.128366979982786,17.128366979982786,0.33587609789634665,11.375357915409536,1.2251815854285075e-05,24.22537299904636,483.243,1823.9399999999998,1260.03
17.412798702634102,17.412798702634102,0.3276652919636288,11.707228931831603,1.2233104235968689e-05,25.101042944095095,489.764,1851.82,1292.56
17.773949455211447,17.773949455211447,0.327017060075661,11.961564758434804,1.2225961854610785e-05,25.16035019828976,496.159,1887.2199999999998,1317.49
17.955238971406352,17.955238971406352,0.32570960048973985,12.107045259331782,1.223155204605083e-05,25.32199880924898,502.64,1904.99,1331.75
18.27598980928861,18.27598980928861,0.3238896346788025,12.356586146564604,1.2204753706613464e-05,25.47707491601835,509.031,1936.43,1356.2099999999998
18.48329442206747,18.48329442206747,0.3147870570656015,12.664992566067804,1.2164719451097319e-05,26.479561430381864,515.326,1956.75,1386.4399999999998
18.874847130652746,18.874847130652746,0.3104729807845895,13.014717080145532,1.214570127460457e-05,26.974293141371447,521.951,1995.13,1420.72
19.08174366348519,19.08174366348519,0.3088656220331698,13.18804903738534,1.2139925274992103e-05,27.16495169732554,528.912,2015.41,1437.71
19.521653845720653,19.521653845720653,0.3076906699985843,13.515023094450425,1.2128691243249573e-05,27.289765102226802,535.515,2058.53,1469.76
19.752014975471965,19.752014975471965,0.30250617887995424,13.776908400062307,1.2104795089843666e-05,27.910239097763125,541.98,2081.1099999999997,1495.43
19.996454863374606,19.996454863374606,0.2981858623332867,14.033794726330603,1.2075976167953623e-05,28.422175130903483,548.955,2105.07,1520.6100000000001
20.272622967111015,20.272622967111015,0.30180320753399115,14.154280330509653,1.2051137749918983e-05,27.879311791647602,555.665,2132.1400000000003,1532.4199999999998
20.53603857252195,20.53603857252195,0.29503572283499524,14.477173588110592,1.2004235911680518e-05,28.683162198392175,562.75,2157.96,1564.0700000000002
20.89321054562175,20.89321054562175,0.2936640111360542,14.757626531284359,1.1972152828947634e-05,28.79604611593755,569.352,2192.97,1602.62
21.18304932756306,21.18304932756306,0.2980018879001094,14.870460636468126,1.1926893692504088e-05,28.095985949459777,576.314,2221.38,1591.5600000000002
21.40484077843966,21.40484077843966,0.2984601299890557,15.016349217311518,1.189241039064986e-05,27.953482563581396,583.002,2243.12,1616.9199999999998
21.67856040249758,21.67856040249758,0.29296457459014924,15.327510176453023,1.1829596380225856e-05,28.549334747454658,589.993,2269.9500000000003,1647.42
21.992475901277384,21.992475901277384,0.2848212809509597,15.728550743792447,1.1756989714862056e-05,29.521490866391854,596.656,2300.7200000000003,1686.73
22.251606667250957,22.251606667250957,0.28340710611278286,15.94534321532546,1.1701959293133412e-05,29.588322569017844,603.74,2326.12,1707.98
22.59123120265491,22.59123120265491,0.26958181542504833,16.5010460823562,1.1646630358265756e-05,31.555951165649606,610.42,2359.41,1762.45
22.879845744756985,22.879845744756985,0.268780779428897,16.73018297226827,1.1592359518274487e-05,31.537061948936934,617.214,2387.7000000000003,1784.91
23.12408159268641,23.12408159268641,0.27507445514161744,16.76323744792789,1.152844839867553e-05,30.381835101623693,624.099,2411.64,1788.1499999999999
23.48931314472791,23.48931314472791,0.2696854943844861,17.154586116539956,1.1474149268871178e-05,31.072259447174474,630.982,2447.44,1826.51
23.68366121920809,23.68366121920809,0.2598522928918867,17.52940754732221,1.142772959211722e-05,32.55006050139488,637.768,2466.49,1863.25
23.980335340251855,23.980335340251855,0.26432081444052546,17.64183357255957,1.138018975901386e-05,31.674269584650524,644.549,2495.5699999999997,1874.2700000000002
24.294862958951285,24.294862958951285,0.2525381593932243,18.159482984587104,1.1341840198850386e-05,33.569551513600224,651.537,2526.4,1925.0100000000002
24.52848872827392,24.52848872827392,0.24732532650549244,18.461972244867283,1.1311091287805556e-05,34.422564248496215,658.237,2549.3,1954.66
24.947382793269007,24.947382793269007,0.24515582366257715,18.831386616359538,1.1281640336330198e-05,34.736602949857456,665.11,2590.36,1990.87
25.015430124333722,25.015430124333722,0.24227443997807507,18.954830800150102,1.1251911906306366e-05,35.190923364820975,671.888,2597.03,2002.97
25.363012218692766,25.363012218692766,0.24474246321308524,19.15560613378632,1.1222771992443979e-05,34.632662512490555,678.862,2631.1,2022.65
25.711002392998232,25.711002392998232,0.23914441291083643,19.56235982037556,1.1218748428955256e-05,35.69327553347827,685.548,2665.21,2062.52
25.910247426835397,25.910247426835397,0.23399011379656243,19.847505682933093,1.1207778645232409e-05,36.69073494315263,692.424,2684.7400000000002,2090.47
26.172744852366897,26.172744852366897,0.22942929468738227,20.167950460855543,1.1169870716719282e-05,37.51558914113896,699.098,2710.47,2121.88
26.60000455626349,26.60000455626349,0.2309179812525065,20.457585202823648,1.1147669469544258e-05,37.12778058020475,706.202,2752.35,2150.27
26.75813553549934,26.75813553549934,0.22792914069275505,20.659176696352702,1.1142039915637474e-05,37.74174862396296,712.88,2767.8500000000004,2170.03
26.957482589323103,26.957482589323103,0.22240238986997896,20.962074036579295,1.1128770172498469e-05,38.910126347474076,719.772,2787.39,2199.7200000000003
27.337813099381957,27.337813099381957,0.22748470482202776,21.11887875598929,1.1113028173849621e-05,37.738731695210056,726.537,2824.6699999999996,2215.09
27.553279311089128,27.553279311089128,0.2196186311289885,21.502065825673053,1.1105650065583041e-05,39.46223667741539,733.537,2845.79,2252.65
27.871683689279497,27.871683689279497,0.22071150135075346,21.72008253704531,1.1103981961395338e-05,39.205956095475344,740.265,2877.0,2274.02
28.112858937610817,28.112858937610817,0.2226248184886115,21.85423881942927,1.1093428728115669e-05,38.736724097739014,747.378,2900.6400000000003,2287.17
28.42259161693986,28.42259161693986,0.21929066657862517,22.189782555369074,1.1056362746558693e-05,39.36239387021919,754.585,2931.0,2320.06
28.584293295706836,28.584293295706836,0.21549466650930416,22.424530544544353,1.1045616237425014e-05,40.21141214451925,760.957,2946.85,2343.07
28.817715025056266,28.817715025056266,0.21688223489865754,22.56766458574944,1.104331873698377e-05,39.875184302898575,767.361,2969.73,2357.1
29.11214470639475,29.11214470639475,0.20719990879303285,23.080110978460183,1.1032281250247042e-05,42.21234281600643,773.863,2998.59,2407.33
29.443709662857003,29.443709662857003,0.2082276039650811,23.312716547916782,1.100970425242103e-05,41.86370946782381,780.335,3031.0899999999997,2430.13
29.594087123110963,29.594087123110963,0.20725226526176288,23.46064552849225,1.0996004135241238e-05,42.06013072221431,786.759,3045.83,2456.3100000000004
29.936874278099634,29.936874278099634,0.21234913659321808,23.579804872845457,1.1008249158343919e-05,40.83208009824085,793.162,3079.43,2444.63
30.106329475848497,30.106329475848497,0.21419693019693886,23.657646122624133,1.1011327137353185e-05,40.39616561816413,799.613,3096.04,2463.94
30.24599483750906,30.24599483750906,0.2047753238069725,24.052361450794123,1.1005832847765478e-05,42.74006115526349,806.06,3109.73,2502.63
30.520224561499997,30.520224561499997,0.20778563979757736,24.178560174222987,1.1008764752678087e-05,41.972590279376654,813.216,3136.61,2515.0
30.73732309299282,30.73732309299282,0.20080835246586093,24.56501188347807,1.1021474152954445e-05,43.86406231808545,819.715,3157.89,2552.88
31.051748691705644,31.051748691705644,0.1989852664983034,24.87290820304825,1.1024489774141121e-05,44.379058278172174,826.773,3188.71,2583.06
31.38106920846262,31.38106920846262,0.19767730806856743,25.17774392302032,1.10204980778466e-05,44.72944199126832,833.384,3220.9900000000002,2612.94
31.500024512842614,31.500024512842614,0.20062943467130323,25.180192402698808,1.1025136601989682e-05,43.92760061751388,840.452,3232.65,2613.18
31.833119769103924,31.833119769103924,0.19457531940323236,25.639180322429176,1.1049225948694876e-05,45.73714337390545,847.044,3265.2999999999997,2658.17
32.17815136379788,32.17815136379788,0.19599552132612497,25.871377811939357,1.1040207521854379e-05,45.28866901142175,854.106,3299.12,2680.93
32.30843088669089,32.30843088669089,0.19271377815482182,26.08215110426275,1.103109600978518e-05,46.20973085482565,860.676,3311.89,2701.59
32.527773857889,32.527773857889,0.1941460617117643,26.21263466712897,1.1039855405138e-05,45.823803367029804,867.666,3333.39,2714.3799999999997
32.64030190311296,32.64030190311296,0.19092313791100113,26.408513041408213,1.1068527169469424e-05,46.905206609351126,874.48,3344.42,2733.58
32.968602220003895,32.968602220003895,0.1853549973638693,26.857707042424618,1.1079128686331487e-05,48.69335570254159,881.428,3376.6,2777.61
33.261705641516535,33.261705641516535,0.18562330013428985,27.08755807224291,1.1092656429959875e-05,48.66630929220353,888.025,3405.3300000000004,2800.14
33.53277274592275,33.53277274592275,0.18702523301644247,27.261298109429134,1.1125462930147034e-05,48.36096438615486,895.008,3431.9,2817.17
33.75946115615633,33.75946115615633,0.18234248299198275,27.60367718447139,1.1160331550116393e-05,50.0449968351897,901.719,3454.12,2850.73
34.051952457749344,34.051952457749344,0.18144435143223359,27.873418029051763,1.1150988882905942e-05,50.30580927523705,908.862,3482.79,2877.17
34.25711465080953,34.25711465080953,0.18153403714224114,28.038282327403458,1.1144412837225489e-05,50.24579812631561,915.855,3502.9,2893.3300000000004
34.5054312982031,34.5054312982031,0.17719117156731168,28.39137350103911,1.115559224269832e-05,51.80235393500115,922.661,3527.24,2927.94
34.79373978034536,34.79373978034536,0.1766612106569072,28.647035587468157,1.1158903223825347e-05,52.00665067638533,929.608,3555.5,2953.6099999999997
35.07123414390762,35.07123414390762,0.18299827462363571,28.65325880665098,1.1140630642293932e-05,49.73770640873218,936.4,3582.7,2953.0
35.189985408314406,35.189985408314406,0.1809021819765977,28.824040264225697,1.111416493755303e-05,50.32326393210433,943.299,3594.3399999999997,2970.35
35.37402946414761,35.37402946414761,0.17968123229586108,29.01798025875947,1.108137546206051e-05,50.59103918285933,950.447,3612.38,3003.45
35.74650443523798,35.74650443523798,0.1878749769871011,29.03063073709834,1.1048828629129771e-05,47.760645662320705,957.263,3648.8900000000003,2990.6000000000004
35.879538497769296,35.879538497769296,0.1908861721032663,29.03063073709834,1.1027630960641468e-05,46.743085687580184,964.133,3661.93,2989.36
36.21426607381627,36.21426607381627,0.1977196706179477,29.0539933140306,1.0981784530779219e-05,44.560410620856665,971.035,3694.74,2992.9100000000003
36.370458673306636,36.370458673306636,0.20180740644866313,29.03063073709834,1.090499657306955e-05,43.13165532673881,977.689,3710.0499999999997,2992.89
36.64825909682871,36.64825909682871,0.2082030368184532,29.01798025875947,1.083878270971464e-05,41.219933029219234,984.593,3737.28,2938.98
36.796800197323805,36.796800197323805,0.21280225481006199,28.966358145537964,1.079124711925712e-05,39.91896330068845,991.331,3751.84,3003.0800000000004
37.15438025037002,37.15438025037002,0.22037837933659277,28.966358145537964,1.0762504601280893e-05,38.07397669819761,998.375,3786.89,2974.19
37.41167465658473,37.41167465658473,0.2257401356279658,28.966358145537964,1.0707861529300826e-05,36.72659889358148,1004.954,3812.11,2957.7
37.50910374379133,37.50910374379133,0.22264333801347636,29.157951680379846,1.0654749860187337e-05,37.200936976229116,1011.987,3821.66,2984.3
37.80934856436623,37.80934856436623,0.2118657853759236,29.79884123622473,1.0620425165792006e-05,39.50765543461111,1018.581,3851.09,3065.9
38.04644301323339,38.04644301323339,0.18414653263619118,31.040322453206024,1.0588767625082665e-05,46.9130895833957,1025.191,3874.33,3187.59
38.24568804707056,38.24568804707056,0.17211445085086707,31.66305245143544,1.05666937008295e-05,50.82672009209648,1032.475,3893.86,3248.63
38.407593765810745,38.407593765810745,0.1691417256332044,31.911267078842414,1.0539506326378364e-05,51.77218102884006,1039.39,3909.73,3272.96
38.54348438796696,38.54348438796696,0.17195986753487158,31.915551918279775,1.0514036365599649e-05,50.628348286839795,1045.955,3923.0499999999997,3289.32
38.94809565483752,38.94809565483752,0.1763866438758236,32.07817177692618,1.0499145714680216e-05,49.02432774100629,1053.026,3962.71,3295.0
39.02542680468318,39.02542680468318,0.17653382011287355,32.13611912931712,1.0486355016328087e-05,48.91503906002079,1059.525,3970.29,3297.1
39.30649186777657,39.30649186777657,0.1818770437545294,32.15754332650392,1.0477008502702299e-05,47.12788921513509,1065.994,3997.84,3273.38
39.49145410348921,39.49145410348921,0.1607821254088616,33.141934177243705,1.0478822309476168e-05,54.695227870722654,1072.52,4015.9700000000003,3393.59
39.85505333574505,39.85505333574505,0.159916850929946,33.48155871264766,1.0483113408614505e-05,55.07041236214242,1079.688,4051.61,3426.88
40.008695435570324,40.008695435570324,0.1623193207513558,33.51451116832068,1.0488509497576275e-05,54.128009651384424,1086.073,4066.67,3430.11
40.18090517295749,40.18090517295749,0.16338825941526314,33.61581701501822,1.0478276074180254e-05,53.65286842592092,1092.507,4083.5499999999997,3450.39
40.27639588041862,40.27639588041862,0.16470559154844266,33.64264827149501,1.0453035450183182e-05,53.01193469388611,1098.924,4092.91,3440.0400000000004
40.65764457035691,40.65764457035691,0.1706010503682973,33.72140770115312,1.0429000481038415e-05,50.70192725079007,1105.453,4130.28,3482.79
40.782517033959934,40.782517033959934,0.16503553644337332,34.051952457749344,1.0408517270503475e-05,52.659822402357364,1112.626,4142.52,3442.67
41.1523394853986,41.1523394853986,0.1705930070064715,34.1320381472333,1.0406979090684545e-05,50.59774363097868,1119.123,4178.77,3490.64
41.25344129212293,41.25344129212293,0.1653847148362998,34.43075266800914,1.0405625888048128e-05,52.512074205021335,1126.211,4188.679999999999,3547.56
41.52093769699802,41.52093769699802,0.1641963790542359,34.70335007221442,1.039710026126561e-05,52.92402972438001,1132.72,4214.9,3546.64
41.51430639786878,41.51430639786878,0.16383678488329467,34.71273591098197,1.0391768434965696e-05,53.035797251018884,1139.85,4214.25,3579.18
41.85229861348708,41.85229861348708,0.16288174677859124,35.03532310862309,1.0396949235959841e-05,53.434323706444445,1146.474,4247.38,3519.92
41.95635899982292,41.95635899982292,0.15989057199043122,35.24793276070535,1.0413579404118117e-05,54.71583551061072,1153.54,4257.58,3600.0200000000004
42.13642427617857,42.13642427617857,0.1587787482306855,35.44605557468987,1.0433359115868753e-05,55.27668855820913,1160.124,4275.23,3619.44
42.43809737656593,42.43809737656593,0.16457350104399804,35.453911113658364,1.0437749244678393e-05,52.98527559507332,1167.311,4304.8,3632.7799999999997
42.632241411072904,42.632241411072904,0.1653699392972211,35.5821502368193,1.0462451374542917e-05,52.80449677217343,1174.503,4323.83,3669.96
42.69069886339686,42.69069886339686,0.1637741688020078,35.69906514146722,1.04492646073088e-05,53.3536213040908,1181.636,4329.5599999999995,3662.23
43.0812313721161,43.0812313721161,0.16709439460005626,35.88259909736741,1.0439624812170945e-05,52.03778406296454,1188.356,4367.84,3620.21
43.34984999684383,43.34984999684383,0.17043633254485613,35.96146054701212,1.0449520729685892e-05,50.86088517766807,1195.317,4394.17,3644.24
43.56623438843043,43.56623438843043,0.16998556178943958,36.16060356086268,1.0439193143165604e-05,50.97304112704018,1202.347,4415.38,3746.27
43.72303910784042,43.72303910784042,0.16517595755108194,36.501044256159474,1.043099363811699e-05,52.71980501786248,1209.258,4430.75,3722.8500000000004
43.933812400163816,43.933812400163816,0.169181041615606,36.501044256159474,1.0426857100423097e-05,51.20449946796723,1216.118,4451.41,3689.48
44.3014924318838,44.3014924318838,0.17186219204569764,36.68774083164437,1.0420267235970935e-05,50.21126033816952,1222.942,4487.45,3799.2400000000002
44.34128022665927,44.34128022665927,0.17260528689952825,36.68774083164437,1.0417883999826602e-05,49.93880719405753,1229.733,4491.349999999999,3741.15
44.462071890798136,44.462071890798136,0.17485309902444612,36.68774083164437,1.0429609150536795e-05,49.21822785507807,1236.59,4503.19,3716.45
44.59765645299455,44.59765645299455,0.16556243349312005,37.21395992254662,1.0430618390124994e-05,52.570499496671694,1243.27,4516.48,3792.73
44.91840729087681,44.91840729087681,0.17152093836361393,37.21395992254662,1.0444873045004887e-05,50.45074205979587,1250.19,4547.92,3812.59
45.3400558955102,45.3400558955102,0.17574687362622354,37.37168282183605,1.0454009954332148e-05,49.02932388047402,1257.064,4589.25,3727.3900000000003
45.428201163935846,45.428201163935846,0.17734618883601394,37.37168282183605,1.0450376082642675e-05,48.47604433401364,1263.94,4597.889999999999,3808.19
45.71793792589056,45.71793792589056,0.1815778813866339,37.41657161594171,1.0462275901175498e-05,47.156393406338715,1270.737,4626.29,3849.23
45.6132654196351,45.6132654196351,0.18068389802785967,37.37168282183605,1.0453180269652914e-05,47.40023325389824,1277.674,4616.030000000001,3864.57
45.83709727024377,45.83709727024377,0.18468478486972684,37.37168282183605,1.0458114825956881e-05,46.16872009893332,1284.286,4637.97,3799.79
46.25140043584168,46.25140043584168,0.19201896180717148,37.3702545420236,1.045674675418808e-05,44.00009779790835,1291.403,4678.58,3908.81
46.23803581759659,46.23803581759659,0.19360791664729127,37.28598603308888,1.0461252503894552e-05,43.57193314807716,1298.644,4677.27,3808.05
46.56664219444734,46.56664219444734,0.22393216258085014,36.13887330371608,1.0467789065365392e-05,36.27756874622642,1305.795,4709.4800000000005,3682.8599999999997
46.68682173866658,46.68682173866658,0.22691104286847863,36.09306632973099,1.0470238519418915e-05,35.67224263557554,1312.526,4721.26,3655.0699999999997
47.01716245528958,47.01716245528958,0.23241000040218196,36.089903710146274,1.0459128392930676e-05,34.543790478164865,1319.664,4753.639999999999,3687.35
47.18886209274373,47.18886209274373,0.2411439649343533,35.8095527869591,1.0433107002688074e-05,32.83194839908521,1326.693,4770.47,3682.55
47.239770066059016,47.239770066059016,0.24305667441335832,35.757828653751,1.0424638611922272e-05,32.46510567131202,1333.249,4775.46,3650.0
47.53562802720995,47.53562802720995,0.29695826167137573,33.41953056079256,1.041956019754824e-05,24.66806504279239,1340.336,4804.46,3338.6200000000003
47.560928983887685,47.560928983887685,0.3106293471487248,32.78710866383579,1.0407096631290406e-05,23.09616610552898,1346.796,4806.94,3358.81
47.912285817751076,47.912285817751076,0.3199838046797643,32.58113031088278,1.0387975981388637e-05,22.07609197912828,1353.325,4841.38,3420.7999999999997
47.91238783773767,47.91238783773767,0.35188646876149254,31.052666871585078,1.036138527435143e-05,19.083865379416512,1359.8,4841.389999999999,2922.85
48.16580548446144,48.16580548446144,0.3927253703304927,29.24987168830984,1.0338498783020525e-05,15.986509897524613,1366.99,4866.23,2918.99
48.28067998937729,48.28067998937729,0.39988397738167525,28.974009644533243,1.0317930919130357e-05,15.48438050802206,1373.344,4877.49,3188.8
48.77445672453955,48.77445672453955,0.40595935679677686,28.974009644533243,1.03161155872627e-05,15.095579979165503,1379.862,4925.89,3012.09
48.706817473421246,48.706817473421246,0.40513441141285755,28.974009644533243,1.0282502989794452e-05,15.097970009118324,1386.246,4919.26,2985.05
48.83668891636784,48.83668891636784,0.40671633791244866,28.974009644533243,1.027833628207369e-05,14.993174409700503,1392.656,4931.99,2923.92
49.12275295880482,49.12275295880482,0.4101712974264422,28.974009644533243,1.0286341631712473e-05,14.791818874038587,1399.101,4960.03,3094.43
49.380149385006135,49.380149385006135,0.4132458081762921,28.974009644533243,1.0288904004021975e-05,14.608877898299692,1405.537,4985.26,2842.32
49.40800084134896,49.40800084134896,0.3909912616253154,30.089904258005287,1.028497002485247e-05,16.01988902007549,1412.049,4987.99,2895.3700000000003
49.32638485206594,49.32638485206594,0.13911764220122136,42.46421449313649,1.0292416634914937e-05,63.691130469972514,1419.131,4979.99,4307.36
49.8201615872282,49.8201615872282,0.11546528115065247,44.06766262258796,1.0312255142093963e-05,78.99818553174917,1425.721,5028.39,4483.349999999999
50.01348946184234,50.01348946184234,0.11504546646072256,44.259664237376256,1.033474723353268e-05,79.49710404642234,1432.795,5047.34,4514.599999999999
50.36260185600044,50.36260185600044,0.11712245531560106,44.46401027054362,1.0335236463806362e-05,77.9077604572945,1439.291,5081.5599999999995,4503.38
50.37933313380346,50.37933313380346,0.11514357331574465,44.57847669551304,1.0339039648510629e-05,79.45355016593865,1446.44,5083.2,4464.53
50.5723549484578,50.5723549484578,0.11316892864328598,44.84913571997285,1.0329557890467246e-05,80.94600700443885,1453.064,5102.12,4541.13
50.74425862588516,50.74425862588516,0.11219045201590883,45.051237313434925,1.0314864354815191e-05,81.62579698909781,1460.107,5118.97,4560.9400000000005
50.987066194002125,50.987066194002125,0.11250456664723762,45.250788407231894,1.0321048813860374e-05,81.41788340408606,1466.797,5142.7699999999995,4583.04
51.07857812198571,51.07857812198571,0.11358727770965815,45.27670148382925,1.0313776545210836e-05,80.48667886823796,1473.904,5151.74,4580.5
51.467070230972865,51.467070230972865,0.11962212156138474,45.310470099395104,1.0285258404550452e-05,75.69598210766131,1480.981,5189.82,4586.35
51.55215489980041,51.55215489980041,0.11186108037552633,45.785475157022255,1.0218062969519775e-05,81.12794348077503,1487.575,5198.16,4638.37
51.73456663584796,51.73456663584796,0.11391587770750544,45.841178069707915,1.0138367342839898e-05,78.86035300123314,1494.729,5216.04,4644.14
51.774660490583244,51.774660490583244,0.11346509726844889,45.9000436019783,1.0074857198885657e-05,78.71770933855261,1501.793,5219.97,4655.78
52.23517871011266,52.23517871011266,0.11940604157992929,45.99798278911791,1.003552096701769e-05,74.00981571973618,1508.495,5265.11,4632.91
52.37239559209473,52.37239559209473,0.12171321802088797,45.99798278911791,9.986923370863536e-06,72.06598372711176,1515.448,5278.5599999999995,4658.69
52.559398227539454,52.559398227539454,0.12483810050518362,45.99798278911791,9.937374415298368e-06,69.66472121964554,1522.127,5296.89,4653.74
52.63244453794775,52.63244453794775,0.12605270013720182,45.99798278911791,9.880661053237774e-06,68.50449882420384,1529.121,5304.05,4716.26
52.85495012873057,52.85495012873057,0.12877634790433712,46.04848268248678,9.832604330857341e-06,66.521512639144,1535.935,5325.86,4588.79
52.965539794209064,52.965539794209064,0.13154887181670794,45.99798278911791,9.783525020874785e-06,64.5882646095718,1542.908,5336.700000000001,4644.48
53.059092121924714,53.059092121924714,0.13486057816366437,45.903512281522815,9.743923307428588e-06,62.507904766477004,1549.976,5345.87,4708.92
53.3858621390166,53.3858621390166,0.15079833574527113,45.33536297612642,9.710618028703806e-06,54.684111400585145,1556.76,5377.900000000001,4665.2
53.439830711929986,53.439830711929986,0.16034981100499934,44.87076395713285,9.692460809174084e-06,50.7532656212231,1563.549,5383.19,4267.16
53.48084274654471,53.48084274654471,0.16998612099936272,44.38984174028267,9.646814163933993e-06,47.103784692134724,1570.363,5387.21,4543.25
53.789555226007714,53.789555226007714,0.21817360321552137,42.054094146989335,9.617784068598267e-06,34.465386062196174,1577.204,5417.469999999999,4075.3199999999997
53.89239137250432,53.89239137250432,0.21966546527298536,42.054094146989335,9.59636973051001e-06,34.089922598529014,1584.283,5427.55,4496.11
54.30159353877205,54.30159353877205,0.2280070393402609,41.9204479645384,9.548845053009543e-06,32.330761298790634,1591.482,5467.660000000001,4235.9400000000005
54.23028156813601,54.23028156813601,0.23040068128034819,41.735587748812364,9.514535692174131e-06,31.78107002956844,1598.162,5460.67,4254.06
54.31363189719129,54.31363189719129,0.22817814791158864,41.9204479645384,9.513376521567746e-06,32.17938244172201,1605.141,5468.84,4407.29
54.44115688044601,54.44115688044601,0.22998609201864262,41.9204479645384,9.483573501620185e-06,31.751848250976277,1611.796,5481.34,4142.44
54.83240352907146,54.83240352907146,0.23548038629543766,41.9204479645384,9.45262222105335e-06,30.689244240784074,1618.759,5519.69,4146.83
54.914427598300904,54.914427598300904,0.20895597924094877,43.439729605041755,9.435137053275748e-06,35.718569902369765,1625.397,5527.7300000000005,4485.74
55.14019782865504,55.14019782865504,0.2121948901955668,43.439729605041755,9.441524573315988e-06,35.05306511550416,1632.476,5549.86,4402.9800000000005
55.26649857207051,55.26649857207051,0.2139952642667602,43.439729605041755,9.417983706847684e-06,34.592259880166935,1638.928,5562.24,4125.9800000000005
55.592860509215974,55.592860509215974,0.20342204720994128,44.28404701417456,9.416765867212943e-06,36.87500042051097,1645.366,5594.23,4544.5
55.855663994707285,55.855663994707285,0.22228604051402967,43.439729605041755,9.420811214337616e-06,32.96066803893569,1651.928,5619.99,4561.68
55.72589457174729,55.72589457174729,0.2220640585526198,43.35117625666968,9.421264265356966e-06,33.00462098038407,1659.154,5607.2699999999995,4394.3
55.99441117648842,55.99441117648842,0.21059937918402138,44.20202294494513,9.411249127517766e-06,35.27667523380824,1666.194,5633.59,4537.17
55.82373173890031,55.82373173890031,0.2081858097253768,44.20202294494513,9.42338500459612e-06,35.84091527132925,1672.783,5616.86,4335.05
56.23405612502067,56.23405612502067,0.2139634593194858,44.20202294494513,9.450200252366572e-06,34.717155624300794,1679.983,5657.08,4355.88
56.451664756446526,56.451664756446526,0.2094104044356283,44.63009880873455,9.467177509377627e-06,35.741548078503975,1686.458,5678.410000000001,4477.7
56.80087917059123,56.80087917059123,0.21427098558288027,44.63009880873455,9.481706905366367e-06,34.76930019936752,1693.536,5712.64,4673.21
56.72007934120104,56.72007934120104,0.20643190204442463,45.011245478686234,9.511654984471817e-06,36.564822973982906,1699.979,5704.72,4519.66
56.983086866665566,56.983086866665566,0.20638144724031648,45.22283493090246,9.513074091105294e-06,36.58154448198767,1706.53,5730.5,4557.0199999999995
57.23844289313481,57.23844289313481,0.20473530041853938,45.51971309191944,9.529856215672838e-06,37.01734984107945,1712.865,5755.530000000001,4606.860000000001
57.23915703304103,57.23915703304103,0.20474522247692428,45.51971309191944,9.560295594277579e-06,37.13332430376458,1719.438,5755.6,4577.759999999999
57.4764555218814,57.4764555218814,0.11867388520060673,50.655501237539866,9.60509502498592e-06,71.33179356469357,1726.694,5778.86,5110.2699999999995
57.71089745109687,57.71089745109687,0.09717999496232954,52.10255272752776,9.629789093610616e-06,89.46250965927024,1733.869,5801.84,5252.11
57.78690234111667,57.78690234111667,0.09422568963594058,52.341891616100206,9.678232052921328e-06,93.03507352557938,1740.933,5809.29,5319.12
57.849032512958374,57.849032512958374,0.09178248887079155,52.539504330151715,9.740726417263872e-06,96.38764880011074,1747.538,5815.38,5275.57
58.10836731890516,58.10836731890516,0.0915905730397969,52.78618865775963,9.792801707305826e-06,97.1265174135689,1754.477,5840.8,5294.9400000000005
58.07806738288384,58.07806738288384,0.08943382264625,52.88392380492605,9.84167110757344e-06,100.20250252125119,1761.213,5837.83,5348.77
58.30893861256817,58.30893861256817,0.089527623358302,53.088677918039814,9.904844466427563e-06,100.72966245873673,1768.283,5860.46,5367.61
58.59704305473722,58.59704305473722,0.09086504750550495,53.272619953886405,9.975338817512527e-06,99.8065750356463,1774.962,5888.7,5387.74
58.50206244720911,58.50206244720911,0.0892477744544351,53.280883572801315,1.0042559039339395e-05,102.48191678909217,1781.841,5879.39,5328.700000000001
58.6967165816491,58.6967165816491,0.08876930566578567,53.4862498058347,1.007600959493295e-05,103.43180168466512,1788.626,5898.469999999999,5366.799999999999
59.17376203900833,59.17376203900833,0.08728128217386633,54.00900021719242,1.0089750248172296e-05,105.5106396277839,1795.471,5945.23,5438.98
59.07929153141325,59.07929153141325,0.08543499264099641,54.03185269419168,1.0088498361107028e-05,107.99541607778784,1802.191,5935.97,5441.22
59.44258470370927,59.44258470370927,0.08650726462195024,54.3003692989328,1.0087648828390998e-05,106.52277542297722,1809.285,5971.58,5482.83
59.55368446912078,59.55368446912078,0.0867004886100825,54.390350927117325,1.0113267768184336e-05,106.53276191760736,1816.472,5982.47,5476.36
59.590513684284744,59.590513684284744,0.08615726746434749,54.45635785844996,1.0107494247119006e-05,107.20697665693513,1823.221,5986.08,5467.54
59.659989295161914,59.659989295161914,0.08467352603232847,54.60836763848958,1.0101281226246575e-05,109.19552498434976,1830.02,5992.89,5513.37
59.943298797960594,59.943298797960594,0.08691134355931418,54.73354616205241,1.0067779405025012e-05,105.77186813366563,1836.803,6020.660000000001,5510.0
59.90840796254209,59.90840796254209,0.0858056696852687,54.76792689753788,9.989379571051907e-06,106.42926278314793,1843.688,6017.24,5497.73
60.2061022834519,60.2061022834519,0.08446127584107099,55.12101807117353,9.933420898512894e-06,107.67575324188724,1850.449,6046.42,5547.98
60.422282635065294,60.422282635065294,0.08706997550817686,55.16131596588202,9.872517398031267e-06,103.51349586786341,1857.349,6067.610000000001,5554.280000000001
60.29404351190435,60.29404351190435,0.08512826884813152,55.16131596588202,9.809735880951788e-06,105.42502706779702,1864.209,6055.04,5551.929999999999
60.5958186322783,60.5958186322783,0.08928880064114342,55.18529066273392,9.743223405584278e-06,99.3771067547773,1871.017,6084.62,5575.67
