Repository: keshavkasturirangan/dynamic-diafiltration-pyomo

## Files

- `preprocess_nacl.py` — the salt-general pipeline (module name kept for
  backward compatibility with existing NaCl importers): raw-sheet loading,
  water flux (Jw) from a smoothed mass-vs-time slope, per-experiment
  conductivity calibration, the `Salt` dataclass (per-salt ICP molar mass,
  valence-aware ionic-strength multiplier, CP solution diffusivity),
  concentration polarization (CP, optional), derived columns.
- `validate.py` — validates the original NaCl pipeline against the two runs
  where we have both raw and already-processed (Excel) data.
- `process_raw_runs.py` — applies the pipeline to the 6 raw-only NaCl runs;

File: data3_regression_july26_AD/analysis/preprocessing/processed/MC5_07.23.24_S2NaCl.csv (part 1 of 5)
# source: NF270_MC5.xlsx / 07.23.24_S2NaCl
# calibration: cond = 136.687669 + 98.417470 * c_mM  (fit from 14 vial points, R^2=0.999069, ICP molar mass = 22.99 g/mol [Na+])
# apply_cp: False (non-CP, bulk == interfacial)
c_int_mM,ionic_strength_mM,rejection,c_p_mM,Jw_m3_m2_s,B_um_s,time_s,ret_cond_uS_cm,perm_cond_uS_cm
88.88261755048251,88.88261755048251,0.9995499682491092,0.04,8.190814682325096e-08,3.6877862936313775e-05,0.349,8884.29,65.22999999999999
88.86686831406458,88.86686831406458,0.9995498884932162,0.04,8.123027949230099e-08,3.6579148194258355e-05,7.356,8882.74,79.0
88.91746908655568,88.91746908655568,0.9995501446407448,0.04,8.008938038202233e-08,3.6044851954110065e-05,14.461,8887.72,85.8
88.89023814874923,88.89023814874923,0.9995500068305243,0.04,7.858803407544338e-08,3.537999929448684e-05,21.043,8885.04,91.80000000000001
88.8638200747579,88.8638200747579,0.9995498730533264,0.04,7.686298800789696e-08,3.4613682655488496e-05,28.109,8882.44,99.82000000000001
88.89003493279546,88.89003493279546,0.9995500058017724,0.04,7.495152503455125e-08,3.374293553907693e-05,34.706,8885.02,105.41
88.89846839487731,88.89846839487731,0.9995500484910232,0.04,7.294200331797374e-08,3.283513868090882e-05,41.695,8885.85,186.32000000000002
89.00668089026493,89.00668089026493,0.9995505955328307,0.04,7.087583789140486e-08,3.186623899292184e-05,48.375,8896.5,361.56
88.9941831091075,88.9941831091075,0.9995505324213049,0.04,6.878958860473983e-08,3.093259302729604e-05,55.443,8895.27,627.03
89.05138840009643,89.05138840009643,0.9995508211526104,0.04,4.8467487979096904e-08,2.1780353660473585e-05,61.922,8900.9,824.05
89.11042263466942,89.11042263466942,0.9995511187264369,0.04,4.8407960844885685e-08,2.173918542788796e-05,68.313,8906.710000000001,1067.18
89.07902576981047,89.07902576981047,0.9995509605133832,0.04,4.814099615010333e-08,2.162691953730967e-05,74.745,8903.62,1361.73
89.15685748010803,89.15685748010803,0.9995513525136424,0.04,4.7717172874922855e-08,2.1417798707982455e-05,81.238,8911.279999999999,1672.6000000000001
89.15096421744843,89.15096421744843,0.9995513228561114,0.04,3.249378857642842e-08,1.458576455177261e-05,87.713,8910.7,1954.6699999999998
89.06957622795971,89.06957622795971,0.9995509128740253,0.04,3.3293289353661596e-08,1.495830521237766e-05,94.122,8902.69,2215.2
89.18175143444603,89.18175143444603,0.9995514777478955,0.04,3.386126898834574e-08,1.5194347628786263e-05,100.594,8913.73,2514.4700000000003
89.33172480833537,89.33172480833537,0.9995522307434921,0.04,3.4235316879080846e-08,1.5336389549005548e-05,107.673,8928.49,2793.32
89.44522091852126,89.44522091852126,0.9995527989132428,0.04,3.444752602271376e-08,1.541186327546005e-05,114.114,8939.66,3029.34
89.31800773145524,89.31800773145524,0.9995521619770085,0.04,3.4526271532930384e-08,1.5469104837905464e-05,120.644,8927.14,3228.73
89.26435871965744,89.26435871965744,0.9995518928206764,0.04,3.4490647949309434e-08,1.546243579409919e-05,127.066,8921.86,3427.6
89.4766177833802,89.4766177833802,0.6028119947800978,35.53903933120441,3.4360812791874405e-08,0.022640064910317007,133.48,8942.75,3634.35
89.42124143597528,89.42124143597528,0.5779915997428993,37.73651504739989,3.415569475008573e-08,0.024938061569692575,139.988,8937.300000000001,3850.6200000000003
89.51167253540717,89.51167253540717,0.5596847832954772,39.41335149001208,3.388393946857297e-08,0.026657173100293224,147.059,8946.199999999999,4015.65
89.58046113576158,89.58046113576158,0.5387679093733148,41.31738336894984,3.356137524946689e-08,0.028731450038707536,153.636,8952.970000000001,4203.04
89.49744741864262,89.49744741864262,0.5229440573446041,42.69528914355228,3.3193888887438507e-08,0.03028113950468021,160.712,8944.800000000001,4338.650000000001
89.55383984581646,89.55383984581646,0.5054470925501638,44.28911186904551,3.279556831140216e-08,0.032088707005993825,167.275,8950.35,4495.51
89.61002905703651,89.61002905703651,0.48949493762041474,45.74637347359887,2.7274495818091435e-08,0.028445173011745983,174.387,8955.880000000001,4638.93
88.29715238764354,88.29715238764354,0.46540946182379095,47.202822214337104,1.3289524628703825e-08,0.015264954209406654,180.988,8826.67,4782.2699999999995
88.35445928660937,88.35445928660937,0.4496262430801481,48.627975698193296,4.2329171078679944e-08,0.05181384599413482,187.921,8832.31,4922.53
88.44224857864214,88.44224857864214,0.4383622476937372,49.672505700620334,7.007165614532177e-08,0.08977709112699693,194.549,8840.949999999999,5025.33
88.38402720788429,88.38402720788429,0.4260281917592117,50.72993991611237,1.388579658698696e-07,0.18707813074495533,201.618,8835.22,5129.400000000001
88.50433105252182,88.50433105252182,0.41454370292368226,51.81541793322599,1.960853097339181e-07,0.27692949751311785,208.419,8847.060000000001,5236.23
88.5671247822397,88.5671247822397,0.4024274583269951,52.925281864793156,2.8397662497496765e-07,0.4216825419107585,215.263,8853.24,5345.46
88.59750556732975,88.59750556732975,0.3943073924552536,53.662854169036144,3.757592235536493e-07,0.5772009053799995,222.075,8856.23,5418.05
87.3878626024568,87.3878626024568,0.3775051328445139,54.398495921718215,5.048492747636035e-07,0.8324816138512006,228.961,8737.18,5490.45
87.21472260983661,87.21472260983661,0.3667125858643073,55.231986156145155,6.189888216698273e-07,1.0689511223899828,235.655,8720.140000000001,5572.48
87.14542596959777,87.14542596959777,0.357193812409618,56.01761903345701,7.690164295184401e-07,1.3839224031300874,242.6,8713.32,5649.8
87.01140504808012,87.01140504808012,0.3492123709552072,56.62594599109618,9.2012152284708e-07,1.7147264933622377,249.323,8700.13,5709.67
86.8208900914118,86.8208900914118,0.3415090780227501,57.17076796317923,1.0974414961891321e-06,2.1160645767476005,256.174,8681.380000000001,5763.29
86.5460405139249,86.5460405139249,0.3344153099246818,57.60371955270663,1.265797512486672e-06,2.519308835580225,263.104,8654.33,5805.900000000001
86.44240037749732,86.44240037749732,0.32788350381001874,58.099363263975015,1.4505605202636198e-06,2.9734513723996328,269.879,8644.130000000001,5854.68
86.3121389511246,86.3121389511246,0.320620493039676,58.63869840530601,1.6341812890082782e-06,3.4627520776497676,276.709,8631.31,5907.759999999999
85.86668958043977,85.86668958043977,0.31471524123817396,58.84313365480827,1.8325358753509487e-06,3.9903021548037474,283.535,8587.47,5927.88
85.90469096379655,85.90469096379655,0.3096614920931995,59.303316182142126,2.02864391655251e-06,4.522522335471958,290.26,8591.210000000001,5973.17
85.80420067465255,85.80420067465255,0.30612108362178436,59.53772578482687,2.2555686041295563e-06,5.112655032881783,297.202,8581.32,5996.24
85.71397279117443,85.71397279117443,0.3018675632042954,59.83970469214332,2.470318828837289e-06,5.713133552117756,304.077,8572.44,6025.96
85.36901370963358,85.36901370963358,0.2958853234123816,60.10957547876261,2.6896728366754283e-06,6.4005814742042455,310.76,8538.49,6052.52
85.3817147067448,85.3817147067448,0.2927721859923893,60.38432344827259,2.9214143337340403e-06,7.05704152207592,317.757,8539.74,6079.5599999999995
85.49714136849161,85.49714136849161,0.2902460568705517,60.68193321258279,3.163787388197663e-06,7.736575642776073,324.468,8551.1,6108.85
85.26171568603796,85.26171568603796,0.28741274591085686,60.75641185964301,3.408147992417071e-06,8.449878629248943,331.435,8527.93,6116.18
85.03360577792039,85.03360577792039,0.2828353131895667,60.983099256084124,3.6530840815924385e-06,9.262856436570532,337.981,8505.48,6138.49
84.93220101698438,84.93220101698438,0.28072169909291766,61.08988923979529,3.890090610221863e-06,9.967372574105259,344.969,8495.5,6163.22
84.92325951501806,84.92325951501806,0.2789445891192657,61.234375782932574,4.15119492933933e-06,10.730595545414932,351.857,8494.619999999999,6175.7
84.37914879877324,84.37914879877324,0.2735664025821264,61.2958486089509,4.394285825235943e-06,11.668672870566445,358.96,8441.07,6149.0
84.40190898559656,84.40190898559656,0.2729882146556366,61.36118253809103,4.660336880030257e-06,12.411231157839367,365.926,8443.31,6169.27
84.4084118961175,84.4084118961175,0.2716562821830232,61.47833653544495,4.90640966204565e-06,13.154684388928848,372.593,8443.949999999999,6193.01
83.86867032287896,83.86867032287896,0.2665231482254796,61.5157282709404,5.1733823753398936e-06,14.23724822010539,379.76,8390.83,6187.23
84.01783083295317,84.01783083295317,0.2675713555562135,61.53706594608726,5.417987987367175e-06,14.830771361721377,386.265,8405.51,6190.91
84.03601866081642,84.03601866081642,0.2677298743237556,61.53706594608726,5.6736744040533295e-06,15.518112348860052,393.362,8407.3,6210.7
83.94386022577739,83.94386022577739,0.26478469906899327,61.71681045720529,5.904888586458905e-06,16.39582821183429,399.933,8398.23,6232.1900000000005
83.50643788526685,83.50643788526685,0.2606025428631895,61.74444782691932,6.1456046163985086e-06,17.43668490724905,406.306,8355.18,6229.320000000001
83.53112862365106,83.53112862365106,0.2608210993400015,61.74444782691932,6.369169987273777e-06,18.050518463510052,412.704,8357.609999999999,6188.37
83.52279676954612,83.52279676954612,0.25892986659468364,61.89625014439267,6.60886169299016e-06,18.914890278563412,419.255,8356.79,6228.360000000001
83.18200361505774,83.18200361505774,0.25646418057680487,61.84879921918513,6.821216365622946e-06,19.77593396656605,426.402,8323.25,6213.42
83.00886362243756,83.00886362243756,0.2561704240674655,61.74444782691932,7.0305732464893265e-06,20.414332901761973,432.786,8306.210000000001,6211.24
83.06149655446644,83.06149655446644,0.2566417607653958,61.74444782691932,7.218694154315625e-06,20.908817645739614,439.161,8311.39,6233.53
83.00652663896908,83.00652663896908,0.25641633511044215,61.72229728795734,7.411930443053982e-06,21.493913016028134,445.719,8305.98,6223.6900000000005
82.89404660855207,82.89404660855207,0.2554220656677777,61.72107799223466,7.582815404895931e-06,22.104578223651206,452.108,8294.91,6211.12
82.58800338216003,82.58800338216003,0.25476303270241296,61.5476331756838,7.756490308366697e-06,22.68941161896278,458.493,8264.789999999999,6194.05
82.42756438665106,82.42756438665106,0.2538622671234587,61.50231601799095,7.906766881509594e-06,23.239125618002202,465.086,8249.0,6189.59
82.13838808442271,82.13838808442271,0.2520345395410625,61.43667726492014,8.057548168069326e-06,23.912467460509063,472.167,8220.539999999999,6181.24
82.01259740903316,82.01259740903316,0.251121470388606,61.417473357287975,8.182429128183121e-06,24.401121436095423,478.673,8208.16,6174.24
82.16907369344345,82.16907369344345,0.2531794637232979,61.365551681097294,8.29866467189482e-06,24.479130769541555,485.071,8223.560000000001,6183.13
82.10953141898602,82.10953141898602,0.2526923504531686,61.36108093011415,8.404421975838364e-06,24.855080976135454,491.638,8217.7,6175.6900000000005
81.67078817477591,81.67078817477591,0.24885813955678227,61.34634777346512,8.490603947873686e-06,25.627644958895036,498.635,8174.5199999999995,6176.13
81.65696948991888,81.65696948991888,0.25051414564022356,61.20074354258205,8.573688811557204e-06,25.650681192164374,505.142,8173.159999999999,6159.91
81.61236358806428,81.61236358806428,0.250494195284384,61.168940245815556,8.618403318718508e-06,25.7871976132077,511.606,8168.77,6156.780000000001
81.46726739706565,81.46726739706565,0.2494411707094909,61.145976843038454,8.65830763743712e-06,26.052512604506532,518.756,8154.489999999999,6141.2300000000005
81.36626906803721,81.36626906803721,0.25012667765377217,61.01439451296618,8.648140397049773e-06,25.926901650326776,525.297,8144.55,6141.57
81.27624440051287,81.27624440051287,0.24933859466854325,61.010939841751934,8.632777711215922e-06,25.989931712055895,532.337,8135.6900000000005,6154.5199999999995
81.00952346117715,81.00952346117715,0.24885509013587526,60.84989119838161,8.62900040884009e-06,26.04579930744718,539.066,8109.44,6125.38
80.91726341816124,80.91726341816124,0.24905846417627875,60.76413406588662,8.62135375827617e-06,25.994429273992687,546.03,8100.360000000001,6115.2699999999995
80.83140467768936,80.83140467768936,0.24835635231249842,60.75641185964301,8.60773646155973e-06,26.05107689840178,552.798,8091.910000000001,6108.889999999999
80.73955106658099,80.73955106658099,0.24761576289108245,60.74716553374603,8.59037505989485e-06,26.101984423186433,559.792,8082.87,6116.94
80.6798055761698,80.6798055761698,0.24786209868589548,60.68233964449034,8.58422732850797e-06,26.04885039503046,566.875,8076.990000000001,6116.18
80.528409690604,80.528409690604,0.25021947367958874,60.378633401566766,8.574659041438479e-06,25.69389294352216,573.547,8062.089999999999,6056.54
80.289630944913,80.289630944913,0.24981199681723432,60.232317914845474,8.571608944866423e-06,25.740630075173602,580.432,8038.589999999999,6079.0
80.23699801288409,80.23699801288409,0.25034057386078157,60.1504218854723,8.55701790541539e-06,25.624488405959003,587.317,8033.41,6043.09
79.97352852880886,79.97352852880886,0.24824438478277866,60.120549140266704,8.55688683572689e-06,25.912721986299132,594.02,8007.48,6064.6
79.92536634776309,79.92536634776309,0.24912750608574252,60.01375915655554,8.552034366501798e-06,25.775906778457255,600.977,8002.739999999999,6053.6
79.84011725515256,79.84011725515256,0.24959331635116322,59.912557611573305,8.54513318639896e-06,25.69109281244332,607.825,7994.349999999999,6033.13
79.83798348763789,79.83798348763789,0.25130282905710466,59.77447237098008,8.526988551529715e-06,25.404139814685735,614.579,7994.139999999999,6011.02
79.58589409697431,79.58589409697431,0.25001907622045316,59.68790237466998,8.522284018800783e-06,25.564251087369673,621.415,7969.33,6019.54
79.30027407393712,79.30027407393712,0.24827112218700143,59.612306039863974,8.504829831343481e-06,25.751388759143733,628.337,7941.22,5998.57
79.30758984827318,79.30758984827318,0.24872482241881722,59.58182364679704,8.49222123970709e-06,25.650817469181387,635.026,7941.94,6000.58
79.15873416212965,79.15873416212965,0.2473711169024425,59.577149679860106,8.493412120325982e-06,25.84128396982261,641.999,7927.29,6003.58
79.08283300339296,79.08283300339296,0.24684791652713334,59.56140044344219,8.487918173301687e-06,25.8972947655675,648.778,7919.82,6000.12
78.98823597690858,78.98823597690858,0.24682323807566386,59.49210380320336,8.478200875927802e-06,25.87108058568564,655.643,7910.51,5991.75
78.66928853745154,78.66928853745154,0.24561402911440045,59.34700761220474,8.479748978510927e-06,26.044944130779196,662.413,7879.120000000001,5977.47
78.6387045364077,78.6387045364077,0.24620829804441113,59.27720293208145,8.501637328232783e-06,26.02862585038379,669.352,7876.11,5970.6
78.5970452658829,78.5970452658829,0.24700974545107124,59.18280912155084,8.508640451394823e-06,25.937937499839297,675.991,7872.01,5960.24
78.5242939544298,78.5242939544298,0.24645056850351277,59.171937068023624,8.527153851848057e-06,26.072700811203845,682.998,7864.849999999999,5959.3
78.42045060204843,78.42045060204843,0.24557452215595155,59.16238591819599,8.522768547903153e-06,26.18265802925125,689.687,7854.63,5961.31
78.40998498042879,78.40998498042879,0.24578094432189868,59.13830482767311,8.555249982098644e-06,26.253184844703288,696.744,7853.6,5956.93
77.9830282615379,77.9830282615379,0.24522819588758205,58.85939093111063,8.547370314493035e-06,26.30739132315868,703.367,7811.58,5929.48
77.97469640743293,77.97469640743293,0.24526743022205721,58.85004299723678,8.575620052751453e-06,26.388745354377257,710.431,7810.76,5924.33
77.743233436078,77.743233436078,0.24357323172871748,58.807062823012394,8.564464042740085e-06,26.597298117885412,717.02,7787.9800000000005,5928.56
77.62516496693206,77.62516496693206,0.24612312131930258,58.51981707234496,8.59884771111282e-06,26.338331961484002,723.984,7776.360000000001,5894.09
77.55678279848523,77.55678279848523,0.2457165164664329,58.499800300897675,8.59309064862958e-06,26.378472403801506,730.687,7769.63,5896.06
77.43739342563973,77.43739342563973,0.2476016767463739,58.2637649705827,8.624633322964637e-06,26.208060204386218,737.751,7757.88,5858.65
77.3480800139536,77.3480800139536,0.2483368479177267,58.13970163080025,8.606383874164122e-06,26.04970500804394,744.27,7749.09,5870.860000000001
77.10127423808831,77.10127423808831,0.2467319826452289,58.07792398085127,8.59189928936334e-06,26.230903969659074,750.664,7724.8,5852.57
77.20542241440033,77.20542241440033,0.24881414146950875,57.99562151957054,8.538993789724236e-06,25.77977016513987,757.174,7735.05,5844.47
77.17941077231656,77.17941077231656,0.2487544985538449,57.98068514696774,8.517116506140564e-06,25.721928639396637,763.586,7732.490000000001,5843.0
76.97243532339205,76.97243532339205,0.24929402276274493,57.78366727977844,8.465867562524644e-06,25.493500851942628,770.027,7712.12,5823.610000000001
76.99743088570693,76.99743088570693,0.24994548843265274,57.752270414919494,8.453641329827417e-06,25.368298737337398,776.354,7714.58,5820.52
76.8585327812986,76.8585327812986,0.24952598130631465,57.68033196728152,8.411223068085238e-06,25.297583622308,782.838,7700.910000000001,5813.44
76.6764512867121,76.6764512867121,0.25138669466881036,57.40101163881149,8.391242757201038e-06,24.98857779478199,789.357,7682.99,5779.9800000000005
75.9488365642043,75.9488365642043,0.24428831570628984,57.395423200082554,8.358289456724027e-06,25.856566184481835,796.249,7611.379999999999,5785.95
76.3748788113032,76.3748788113032,0.249224973328244,57.34035167660829,8.347357185252324e-06,25.145904239469996,802.916,7653.31,5785.400000000001
76.14930910260786,76.14930910260786,0.2512535211917255,57.01652705426052,8.340502266232237e-06,24.855061428446497,809.389,7631.11,5743.52
76.26880008343025,76.26880008343025,0.25303808463554034,56.96988899286812,8.337599815304449e-06,24.612380134604624,816.453,7642.87,5748.11
76.08133336606859,76.08133336606859,0.2547286569078504,56.70123750197151,8.339060437817441e-06,24.397972525199926,823.035,7624.42,5717.08
75.83666135771799,75.83666135771799,0.2542441576598664,56.55563327108844,8.327671789132562e-06,24.42695221396257,830.34,7600.34,5701.240000000001
75.88563640257885,75.88563640257885,0.2549276365473472,56.54029046657809,8.337632857023224e-06,24.36824779972029,837.292,7605.16,5702.75
75.55165098254213,75.55165098254213,0.25198227615671265,56.51397400056363,8.33471172102017e-06,24.741867505673742,844.107,7572.29,5698.65
75.5857912627771,75.5857912627771,0.2526629274796678,56.488063966456735,8.362130685626836e-06,24.733863131272756,851.153,7575.650000000001,5696.1
75.55937318878576,75.55937318878576,0.25435151163577385,56.34073239996654,8.349771257804059e-06,24.47791356351032,858.241,7573.05,5681.6
75.32953594506105,75.32953594506105,0.2567245953507653,55.99059131160433,8.377912975935044e-06,24.2559410748941,864.956,7550.43,5647.14
75.24134022112071,75.24134022112071,0.2567554349949751,55.92271718304195,8.368552296670911e-06,24.22492443668311,871.984,7541.75,5640.46
75.12123959243698,75.12123959243698,0.2572633108461182,55.79530078002214,8.364202527555261e-06,24.14802201019975,879.12,7529.93,5627.919999999999
75.04310305820873,75.04310305820873,0.25834222200985,55.65630106763692,8.361294911965659e-06,24.003894358748525,885.725,7522.24,5614.24
74.72151381135255,74.72151381135255,0.25766455885238915,55.468427918367695,8.353666000394488e-06,24.06703647262252,892.74,7490.59,5595.75
74.65109948336793,74.65109948336793,0.25728421379578614,55.44455004379859,8.341618700601475e-06,24.080186654399654,899.552,7483.660000000001,5593.4
74.6423611973554,74.6423611973554,0.2581338148013951,55.37464375569842,8.326380924116592e-06,23.929683359916886,906.322,7482.8,5586.52
74.68696709921001,74.68696709921001,0.2647383692067822,54.91446122836456,8.323348867583549e-06,23.11655496094815,913.085,7487.19,5525.36
74.41343842542271,74.41343842542271,0.2642026692004801,54.75320936904046,8.317156311178111e-06,23.1630567250761,920.089,7460.27,5518.79
74.33133918009575,74.33133918009575,0.2642880710688491,54.68645292822388,8.323422819833272e-06,23.170328624078685,926.788,7452.19,5541.23
74.24294024020163,74.24294024020163,0.2697171636349869,54.21834497869262,8.309710029349123e-06,22.499267483831332,933.574,7443.49,5424.76
74.11237398989826,74.11237398989826,0.2747632434394177,53.74901773343868,8.335009817424633e-06,22.000233401752215,940.496,7430.64,5472.72
73.76507792488896,73.76507792488896,0.2715925390027971,53.73103312152919,8.329681748890701e-06,22.340092094951583,947.396,7396.46,5115.76
73.80541629171421,73.80541629171421,0.2786112044917296,53.24240036066619,8.36361151184844e-06,21.655323035691293,954.244,7400.43,5426.53
73.73063282072332,73.73063282072332,0.28637410560337906,52.61608879111753,8.357743470180668e-06,20.826960407187112,960.958,7393.07,5223.4800000000005
73.63501971447002,73.63501971447002,0.28544748144098153,52.61608879111753,8.390828759049922e-06,21.004521715551444,967.862,7383.66,5376.67
73.54956740590572,73.54956740590572,0.2798166137608534,52.96917651080955,8.38316093888524e-06,21.576321545775045,974.54,7375.25,5307.22
73.53747605665583,73.53747605665583,0.2844996644897051,52.61608879111753,8.413810148167116e-06,21.16024985383186,981.575,7374.06,5315.03
73.21944308899079,73.21944308899079,0.2813918466005263,52.61608879111753,8.414144960937076e-06,21.48773408277982,988.324,7342.76,5352.62
73.11427883290986,73.11427883290986,0.2813435409028231,52.54404873550267,8.426187339287556e-06,21.523628861390698,995.172,7332.410000000001,5349.78
73.17819025037353,73.17819025037353,0.28197119174815255,52.54404873550267,8.4337698974634e-06,21.47627107224023,1001.859,7338.7,5291.400000000001
72.91329825462185,72.91329825462185,0.28073943560753345,52.44366005433556,8.460849056479079e-06,21.676880038008132,1008.901,7312.63,5307.9400000000005
72.7654586482472,72.7654586482472,0.2792780939119548,52.44366005433556,8.483116615804317e-06,21.892042770949104,1015.666,7298.08,5181.99
72.74046308593233,72.74046308593233,0.2798448018962405,52.38442260380881,8.518290574227652e-06,21.921047646483782,1022.744,7295.620000000001,5298.06
72.62412195239351,72.62412195239351,0.27869114014007923,52.38442260380881,8.548655559171694e-06,22.12564415080424,1029.903,7284.169999999999,5202.740000000001
72.59059132001988,72.59059132001988,0.27903123235075356,52.33554916692482,8.573403628527427e-06,22.15220209058545,1036.42,7280.87,5311.34
72.42557996555087,72.42557996555087,0.27738860783968655,52.33554916692482,8.61149742600156e-06,22.433387557084963,1042.796,7264.63,5292.23
72.43055875641846,72.43055875641846,0.2893174690018444,51.47513281862209,8.644182653881453e-06,21.233662896559004,1049.336,7265.12,5287.42
72.32488646045309,72.32488646045309,0.28991719958454176,51.35665791756859,8.680047557108737e-06,21.25969927249452,1056.583,7254.72,5052.81
72.1824320768536,72.1824320768536,0.2992843904108249,50.5793568943617,8.711462788847068e-06,20.39617886559714,1063.66,7240.700000000001,5191.08
71.83330706826028,71.83330706826028,0.3046161111078127,49.951724421113475,8.746687586807787e-06,19.967117323242004,1070.131,7206.34,5114.58
71.88116442537537,71.88116442537537,0.3095091681066394,49.63328502154088,8.785345614717506e-06,19.59942136475552,1076.535,7211.05,4948.889999999999
71.95025784966043,71.95025784966043,0.31107604895726804,49.5682559163314,8.828564928775952e-06,19.55216370131127,1083.028,7217.85,4812.44
71.70396011367957,71.70396011367957,0.3087096467510886,49.5682559163314,8.84948333995076e-06,19.81655749513226,1089.547,7193.61,5015.07
71.20760514657296,71.20760514657296,0.30389098447700014,49.5682559163314,8.847702484898516e-06,20.267022652885725,1096.616,7144.76,5021.47
71.27314229166687,71.27314229166687,0.3045310712766647,49.5682559163314,8.830373561705207e-06,20.166252380883307,1103.09,7151.21,5004.62
71.18199993639674,71.18199993639674,0.3027270227601119,49.63328502154088,8.832689743781873e-06,20.34438755592489,1109.597,7142.24,5125.13
71.12814770864514,71.12814770864514,0.2973578524786197,49.977634455220375,8.809849943993948e-06,20.81724707247844,1116.738,7136.9400000000005,5055.360000000001
71.06697970655749,71.06697970655749,0.29675308192942884,49.977634455220375,8.823263148728302e-06,20.909412553782417,1123.187,7130.92,4889.48
70.99280588342795,70.99280588342795,0.2960183242047798,49.977634455220375,8.811658347418902e-06,20.955614915445615,1130.346,7123.62,5135.49
70.99239945152038,70.99239945152038,0.318600873534968,48.374158971922604,8.78626311863764e-06,18.791386060887614,1136.824,7123.58,5060.139999999999
70.93367004087808,70.93367004087808,0.3191926865374026,48.29216133457254,8.770943290271696e-06,18.707578806893988,1144.008,7117.8,4685.360000000001
70.71673701021838,70.71673701021838,0.31594469686953086,48.374158971922604,8.733790364794958e-06,18.909624610458042,1150.592,7096.45,4866.11
70.62020943217308,70.62020943217308,0.319533262801563,48.054703492581105,8.734643338768771e-06,18.600987581737844,1157.453,7086.95,4897.55
70.27789215803139,70.27789215803139,0.3166496199476624,48.02442431546795,8.714158559679568e-06,18.805718334914186,1164.217,7053.26,4863.13
70.2886626035817,70.2886626035817,0.3167543308325692,48.02442431546795,8.723441000348014e-06,18.816643384351597,1171.204,7054.32,4914.71
70.17902759651761,70.17902759651761,0.33726555324613217,46.51005902790252,8.694391201439186e-06,17.084675524340923,1178.036,7043.53,4331.8099999999995
70.1274107442576,70.1274107442576,0.33939592347695335,46.326453413662676,8.694513763915175e-06,16.923100245245358,1184.922,7038.45,4714.089999999999
70.16795232703663,70.16795232703663,0.34294453180957163,46.10423676820471,8.664456963713068e-06,16.600436218850398,1191.69,7042.44,4319.3
69.93943598701149,69.93943598701149,0.3473076987318132,45.64893142376157,8.672010166001227e-06,16.297232375027633,1198.458,7019.95,4696.0199999999995
69.80531345751697,69.80531345751697,0.34605362883237833,45.64893142376157,8.639679792078512e-06,16.32662332466587,1205.374,7006.75,4674.15
69.73764254490838,69.73764254490838,0.39059199368686703,42.498677708270534,8.637347493219746e-06,13.476130593441201,1212.148,7000.09,4629.34
69.69791382594447,69.69791382594447,0.4004407130138793,41.78803151790335,8.603847617839615e-06,12.882098586490025,1219.052,6996.18,3943.28
69.5343249831519,69.5343249831519,0.3990301692289593,41.78803151790335,8.617734741304501e-06,12.978964971793474,1225.813,6980.08,4249.360000000001
69.61713548431707,69.61713548431707,0.4343357825389612,39.37992246561534,8.597793551003174e-06,11.197475217192151,1232.72,6988.23,4012.36
69.19464951640934,69.19464951640934,0.43296862106151235,39.23553753045495,8.60480394996754e-06,11.269162733509612,1239.392,6946.65,3998.15
69.00728440702457,69.00728440702457,0.4314290459680662,39.23553753045495,8.57303176856434e-06,11.29821206326358,1246.384,6928.21,4361.87
69.17890027999142,69.17890027999142,0.44628613136384376,38.30531650202892,8.536845199841145e-06,10.591791340471396,1253.055,6945.1,3906.6
68.94987590008184,68.94987590008184,0.44444691158634186,38.30531650202892,8.497460424189487e-06,10.621719398345297,1260.103,6922.5599999999995,3892.81
68.88027443591233,68.88027443591233,0.44388554175014205,38.30531650202892,8.470824640180084e-06,10.61252870983331,1266.703,6915.71,3836.65
68.7740941000625,68.7740941000625,0.44302695654126967,38.30531650202892,8.438767533549405e-06,10.609210041971561,1273.821,6905.26,3579.64
68.75509340838411,68.75509340838411,0.35859564692668666,44.09981620809984,8.436852985842063e-06,15.09063001109164,1280.413,6903.39,4742.57
68.61639851992955,68.61639851992955,0.31795548067869217,46.799438546084644,8.43080223068505e-06,18.084866606628506,1287.36,6889.74,4476.88
68.70804891508415,68.70804891508415,0.29780071868245506,48.24674256890281,8.42739022581721e-06,19.871366953487435,1294.039,6898.76,4987.96
68.41562115759533,68.41562115759533,0.29479931991311636,48.24674256890281,8.437651363175413e-06,20.184027159224737,1301.127,6869.98,4989.91
68.44864375008451,68.44864375008451,0.28443968816746734,48.97913286632441,8.441105680851429e-06,21.23515270360308,1307.647,6873.2300000000005,4990.8
68.38727253204307,68.38727253204307,0.2837975393246589,48.97913286632441,8.440656658448226e-06,21.301168018869635,1314.709,6867.19,4885.01
68.33291226440704,68.33291226440704,0.2842820364296976,48.90709281070955,8.442064401572969e-06,21.254023707253687,1321.244,6861.84,4718.28
68.1740989965283,68.1740989965283,0.2843332067235653,48.78993881335561,8.448341048150105e-06,21.264477744639574,1327.741,6846.21,4957.09
67.84062161637601,67.84062161637601,0.2888222215632448,48.24674256890281,8.44966500680951e-06,20.805926758518865,1334.147,6813.39,4938.469999999999
68.03520089211996,68.03520089211996,0.31575666478834175,46.55263277021935,8.428532183135545e-06,18.264593008015574,1340.584,6832.54,4950.0
67.81135851903176,67.81135851903176,0.34550065698284227,44.38248959980723,8.42779530332203e-06,15.965198264098479,1346.971,6810.51,4489.71
67.81156173498553,67.81156173498553,0.34550261836973306,44.38248959980723,8.421741333421692e-06,15.953591545848486,1353.366,6810.53,4445.59
67.62226607403984,67.62226607403984,0.3436704775434072,44.38248959980723,8.419679015197907e-06,16.079600281012407,1359.858,6791.9,4458.83
67.71401807717133,67.71401807717133,0.3445597992837165,44.38248959980723,8.420903026267228e-06,16.01869510379005,1366.256,6800.93,4504.7
67.58528077045197,67.58528077045197,0.335323723317836,44.922332781022675,8.417654228663324e-06,16.685413771940578,1372.653,6788.26,4557.83
67.32973670857416,67.32973670857416,0.28721531844604686,47.99160493893254,8.408389259956941e-06,20.86717064210465,1379.169,6763.110000000001,4889.400000000001
67.36326734094777,67.36326734094777,0.28747508640661945,47.9980062414766,8.36989509878434e-06,20.745306511923353,1386.322,6766.41,4889.85
67.36926221158427,67.36926221158427,0.2875384906141475,47.9980062414766,8.32696032022216e-06,20.63250281960575,1392.944,6767.0,4859.9
67.23625736983554,67.23625736983554,0.28612911962868814,47.9980062414766,8.248147915539432e-06,20.578515816705348,1400.117,6753.91,4860.53
66.98061169998083,66.98061169998083,0.2835000499264435,47.99160493893254,8.209281834654595e-06,20.74761548082935,1407.228,6728.75,4868.9400000000005
66.75788701463841,66.75788701463841,0.28358137557624774,47.826593584463524,8.133044080328205e-06,20.546709883773143,1413.859,6706.83,4843.66
66.77820861001636,66.77820861001636,0.28550811979613844,47.712487826416286,8.098611824014982e-06,20.266997636751455,1420.83,6708.83,4832.429999999999
66.65038577508902,66.65038577508902,0.28524006717857064,47.63902525912498,8.027370041539666e-06,20.115135045286863,1427.396,6696.25,4825.2
66.54928583808368,66.54928583808368,0.28614365327942703,47.50663006523758,7.980293421601494e-06,19.90882216821214,1434.427,6686.3,4806.4
66.55751608421174,66.55751608421174,0.2866715923138914,47.477366967893325,7.913679506598165e-06,19.69170490809847,1441.202,6687.11,4809.29
66.48974356362625,66.48974356362625,0.28638614439582555,47.44800226257217,7.878185791818097e-06,19.630777005381148,1448.016,6680.44,4812.17
66.2494406982819,66.2494406982819,0.2842915503248419,47.41528449401366,7.842465876143961e-06,19.743531200388468,1454.859,6656.79,4803.18
66.23084643851108,66.23084643851108,0.28878050875593597,47.10466890866158,7.804834527087478e-06,19.222039830571354,1461.729,6654.96,4697.62
66.06319327664292,66.06319327664292,0.2872785918772506,47.08465213721429,7.776312799796698e-06,19.292577885658165,1468.602,6638.46,4772.610000000001
65.82441453095191,65.82441453095191,0.28610251395069497,46.991884054313914,7.755722921507785e-06,19.352472719318897,1475.789,6614.96,4770.64
65.65798066480644,65.65798066480644,0.2846410781455889,46.96902225951371,7.70162759946038e-06,19.355702458575493,1482.69,6598.58,4761.51
65.69008878550362,65.69008878550362,0.2849907325764073,46.96902225951371,7.688674182351943e-06,19.29000723947491,1489.846,6601.740000000001,4758.75
65.7361171990347,65.7361171990347,0.28557021233097757,46.96384025269233,7.63137816369146e-06,19.091920815568486,1496.548,6606.27,4759.26
65.52274044756614,65.52274044756614,0.2902715517730581,46.503352901427796,7.590936280935893e-06,18.560218506945926,1503.438,6585.27,4691.38
65.55576304005531,65.55576304005531,0.2911265983975806,46.47073674084617,7.549780528614313e-06,18.38320041565469,1510.32,6588.5199999999995,4710.219999999999
65.31159907158914,65.31159907158914,0.28853096353189,46.46718046165503,7.5425933653301285e-06,18.59877209854141,1517.199,6564.49,4713.429999999999
65.25297126892374,65.25297126892374,0.2907708811962406,46.27930731238582,7.500604287721427e-06,18.294978326547596,1524.095,6558.72,4709.87
65.20999109469936,65.20999109469936,0.2912772789722651,46.215802326829696,7.492863582185723e-06,18.231297288251344,1530.734,6554.490000000001,4685.13
65.08226986774889,65.08226986774889,0.29042662370769035,46.18064596682583,7.458237712606911e-06,18.222044685034103,1537.652,6541.92,4681.67
65.10533487850289,65.10533487850289,0.29293785674867634,46.03351761628941,7.457747702558399e-06,18.00071569077732,1544.38,6544.1900000000005,4637.120000000001
64.9290450385991,64.9290450385991,0.29342023520459526,45.87754937176359,7.431028065290778e-06,17.894519302324447,1551.431,6526.84,4667.19
64.67929263140398,64.67929263140398,0.29235862907287313,45.76974330828353,7.438720449201302e-06,18.005099946286773,1557.986,6502.259999999999,4651.84
64.5817489735898,64.5817489735898,0.2919364502116236,45.727982429781825,7.409410175953234e-06,17.970805862784584,1565.088,6492.66,4641.2300000000005
64.58246022942802,64.58246022942802,0.2927198881104054,45.67788969717515,7.396561224763698e-06,17.871831956549393,1571.65,6492.73,4625.12
64.48826963485119,64.48826963485119,0.29280079748228605,45.60605285751407,7.3826951194549145e-06,17.8313588822305,1578.842,6483.46,4632.19
64.28190383378802,64.28190383378802,0.29588890315244265,45.26160181585769,7.376329549924481e-06,17.55305939077594,1586.021,6463.15,4591.22
64.4134861638603,64.4134861638603,0.29836835043921006,45.19454055111042,7.3702151681907376e-06,17.331517295528986,1592.52,6476.099999999999,4487.8099999999995
64.29236945540767,64.29236945540767,0.29708767733228747,45.1918987437113,7.3528555734571505e-06,17.396927519138465,1599.666,6464.179999999999,4584.62
64.02361635653419,64.02361635653419,0.2950432487667358,45.13388058890722,7.334328850955151e-06,17.524158444084588,1606.256,6437.7300000000005,4578.65
64.04688458324193,64.04688458324193,0.2972284978122679,45.01032528900923,7.346828639631212e-06,17.37095143094443,1613.457,6440.0199999999995,4584.360000000001
64.03773986532187,64.03773986532187,0.2971281406297177,45.01032528900923,7.339507052425636e-06,17.361980450140333,1620.641,6439.12,4566.41
63.80007880737664,63.80007880737664,0.2945226202449446,45.00951242519412,7.364855020591624e-06,17.64122096252479,1627.184,6415.73,4566.49
63.69369525557304,63.69369525557304,0.29577867208865316,44.854458652460295,7.379912480077867e-06,17.57088071932462,1634.272,6405.26,4551.15
63.5955419498975,63.5955419498975,0.2958181712794543,44.782825028753,7.4191768122389795e-06,17.661016132467626,1640.654,6395.6,4541.01
63.58802295960766,63.58802295960766,0.2962286594077469,44.751428163894055,7.440397662287836e-06,17.676678035801277,1647.18,6394.860000000001,4544.1
63.413765279241666,63.413765279241666,0.29626876846289196,44.62624713636584,7.4934374553618086e-06,17.79926381125979,1653.577,6377.71,4528.6900000000005
63.42910808375203,63.42910808375203,0.29777979534417054,44.54120125970908,7.51116168417675e-06,17.712717845646402,1660.052,6379.22,4519.14
63.28695852408321,63.28695852408321,0.29639198095621955,44.529211518436085,7.569491080102155e-06,17.96929392913281,1667.175,6365.2300000000005,4520.32
63.17122703840574,63.17122703840574,0.29648300408593387,44.442031874264636,7.593305665557368e-06,18.01796230229044,1673.719,6353.84,4510.5599999999995
63.114326571347455,63.114326571347455,0.2963687500091292,44.40921249772924,7.658061060093695e-06,18.181576418074297,1680.809,6348.24,4507.33
62.78979069316147,62.78979069316147,0.29627263036717144,44.18689424429438,7.687041252068672e-06,18.258795332775836,1687.399,6316.3,4485.45
62.78877461339257,62.78877461339257,0.29882455136319186,44.025947208900966,7.766181033215968e-06,18.222918583223976,1694.45,6316.2,4469.610000000001
62.686048948757,62.686048948757,0.29912622016583823,43.9350080695846,7.809109101134142e-06,18.297292058900243,1701.001,6306.09,4460.35
62.638293199618786,62.638293199618786,0.29864215676667916,43.93185822230102,7.894441390583274e-06,18.54000937837156,1708.111,6301.389999999999,4446.5199999999995
62.4729770212191,62.4729770212191,0.29897051817359677,43.79539870933802,7.952394172060507e-06,18.646864579743784,1714.762,6285.12,4460.66
62.43843030907658,62.43843030907658,0.29864773708290115,43.79133439026243,8.042977331571433e-06,18.888341184794204,1721.83,6281.72,4446.92
62.378989642596046,62.378989642596046,0.2994437859699224,43.69998881903851,8.106494909053983e-06,18.965347249220894,1728.318,6275.87,4437.53
62.27961704119784,62.27961704119784,0.29980084528966433,43.60813520793014,8.15977258479623e-06,19.057537549577624,1735.488,6266.09,4428.49
62.3058318992354,62.3058318992354,0.30170178257057145,43.508051350693705,8.176644470688268e-06,18.925099513126803,1742.564,6268.67,4418.64
62.16408877147415,62.16408877147415,0.30120958835351797,43.439669182246874,8.190012147191743e-06,19.000397666653377,1749.354,6254.72,4411.91
62.02173599585155,62.02173599585155,0.3019205861345522,43.2960971109016,8.206512372196978e-06,18.974517173564806,1756.302,6240.71,4397.78
61.96686768833107,61.96686768833107,0.30148776234394126,43.28461540951306,8.219879683605025e-06,19.044509489935212,1763.107,6235.31,4396.650000000001
61.87176262196222,61.87176262196222,0.30289875845287595,43.13088254047881,8.23174227469008e-06,18.944804492076383,1770.321,6225.95,4381.52
61.81872325802575,61.81872325802575,0.30365008976688046,43.04746239145229,8.248522271952455e-06,18.91604164530193,1777.244,6220.73,4373.31
61.699029061249576,61.699029061249576,0.3037978103376556,42.95499913248258,8.263122860456831e-06,18.936292603640148,1784.468,6208.95,4364.21
61.65736979072477,61.65736979072477,0.30540382719919434,42.82697308160144,8.280165353887765e-06,18.832020599457117,1791.691,6204.85,4351.61
61.572933561929354,61.572933561929354,0.30583088476802656,42.74202881292158,8.293233281725146e-06,18.823822891380402,1798.888,6196.54,4343.25
61.310480157623026,61.310480157623026,0.3031493586883326,42.724247416965866,8.294647716470634e-06,19.066939826910414,1806.052,6170.71,4341.5
61.27054822270534,61.27054822270534,0.30544474260942744,42.55578139128259,8.293042991363104e-06,18.85767147343758,1812.945,6166.78,4324.92
61.26831284721376,61.26831284721376,0.30654712048383637,42.48668796699754,8.306323630730877e-06,18.790077136696503,1819.631,6166.5599999999995,4318.120000000001
60.87072083364402,60.87072083364402,0.30848263835183687,42.09316027250339,8.315771337869828e-06,18.64124440311121,1826.631,6127.43,4270.01
60.7415770950171,60.7415770950171,0.3070542108704316,42.09062007308114,8.305287940719597e-06,18.742990984281693,1833.351,6114.72,4279.14
60.81432840647019,60.81432840647019,0.3094086033561705,41.99785199018076,8.318714915572201e-06,18.567140310619596,1840.274,6121.88,4279.39
60.745133374208244,60.745133374208244,0.3102227153214583,41.900613156297226,8.335278021822279e-06,18.53341214867383,1847.04,6115.070000000001,4260.44
60.64433826113356,60.64433826113356,0.309840273322604,41.85427991883549,8.323741709719704e-06,18.540879924063425,1854.103,6105.15,4255.88
60.63986751015042,60.63986751015042,0.31106619529713675,41.77685464044547,8.332132485077399e-06,18.4535890463747,1861.071,6104.71,4248.26
60.45778601556391,60.45778601556391,0.31162321197269416,41.61773654863605,8.338525817522353e-06,18.419833307063694,1867.745,6086.79,4232.22
60.26849035461824,60.26849035461824,0.3095251730936135,41.61387544551425,8.323074353173629e-06,18.566739712632188,1874.888,6068.16,4232.599999999999
60.18120910246991,60.18120910246991,0.31147334977377195,41.43636630988779,8.322557577328895e-06,18.39740926212527,1881.569,6059.57,4214.75
60.170540264896474,60.170540264896474,0.311751481089412,41.4122852193649,8.33378269132149e-06,18.39835234841972,1888.65,6058.5199999999995,4212.379999999999
