Repository: keshavkasturirangan/dynamic-diafiltration-pyomo

## Files

- `preprocess_nacl.py` — the salt-general pipeline (module name kept for
  backward compatibility with existing NaCl importers): raw-sheet loading,
  water flux (Jw) from a smoothed mass-vs-time slope, per-experiment
  conductivity calibration, the `Salt` dataclass (per-salt ICP molar mass,
  valence-aware ionic-strength multiplier, CP solution diffusivity),
  concentration polarization (CP, optional), derived columns.
- `validate.py` — validates the original NaCl pipeline against the two runs
  where we have both raw and already-processed (Excel) data.
- `process_raw_runs.py` — applies the pipeline to the 6 raw-only NaCl runs;

File: data3_regression_july26_AD/analysis/preprocessing/processed/MC5_07.23.24_SNaCl.csv (part 1 of 2)
# source: NF270_MC5.xlsx / 07.23.24_SNaCl
# calibration: cond = 177.017283 + 93.210448 * c_mM  (fit from 14 vial points, R^2=0.996446, ICP molar mass = 22.99 g/mol [Na+])
# apply_cp: False (non-CP, bulk == interfacial)
c_int_mM,ionic_strength_mM,rejection,c_p_mM,Jw_m3_m2_s,B_um_s,time_s,ret_cond_uS_cm,perm_cond_uS_cm
-0.8042798301450381,-0.8042798301450381,1.0497339340124776,0.04,-1.185818572083395e-07,0.005618130528498752,0.19,102.05,28.830000000000002
-0.8048162506997052,-0.8048162506997052,1.04970078569515,0.04,-9.240985438403029e-08,0.004375382424639362,6.571,102.0,28.64
-0.8048162506997052,-0.8048162506997052,1.04970078569515,0.04,-7.069336913039302e-08,0.0033471595306952197,13.171,102.0,28.69
-0.8048162506997052,-0.8048162506997052,1.04970078569515,0.04,-5.273900198223213e-08,0.0024970638023855203,20.188,102.0,28.65
-0.8049235348106386,-0.8049235348106386,1.0496941613334863,0.04,-3.776907355362185e-08,0.0017880469414116404,26.757,101.99,28.819999999999997
-0.8048162506997052,-0.8048162506997052,1.04970078569515,0.04,-2.530700194565218e-08,0.0011982251489453272,33.815,102.0,29.11
-0.8033142731466375,-0.8033142731466375,1.0497937125445527,0.04,-1.4875390828435266e-08,0.0007055680807076152,40.508,102.14,30.110000000000003
-0.8028851367029038,-0.8028851367029038,1.0498203269327695,0.04,-6.160198578428648e-09,0.0002923386976557858,47.496,102.18,32.33
-0.8007394544842359,-0.8007394544842359,1.0499538267734845,0.04,1.1536729613473616e-09,-5.4888489183850634e-05,54.075,102.38,34.29
-0.7988083404874347,-0.7988083404874347,1.0500745898266308,0.04,7.2655720308542955e-09,-0.0003464711391225435,61.082,102.56,35.28
-0.794624260161032,-0.794624260161032,1.0503382567150592,0.04,-4.279818797527217e-09,0.00020511355836704147,68.146,102.95,36.5
-0.794087839606365,-0.794087839606365,1.0503722611088318,0.04,1.7472292969851001e-09,-8.379114112536054e-05,74.988,103.0,37.14
-0.7917275891658301,-0.7917275891658301,1.0505224278493872,0.04,6.8538042171926605e-09,-0.0003296177405425057,81.987,103.22000000000001,37.62
-0.7900110433908958,-0.7900110433908958,1.0506322036060554,0.04,1.1185057793991452e-08,-0.0005390317578569287,88.723,103.38,37.98
-0.7874362247284941,-0.7874362247284941,1.0507977646237852,0.04,5.515487957973855e-08,-0.0026663023895448362,95.598,103.62,38.260000000000005
-0.7855051107316929,-0.7855051107316929,1.0509226476741065,0.04,1.3122881903401647e-07,-0.0063587162491435464,102.335,103.8,38.66
-0.7832521444020915,-0.7832521444020915,1.0510691228691555,0.04,2.3320546886419138e-07,-0.011330937693873265,109.314,104.01,38.65
-0.7812137462943568,-0.7812137462943568,1.0512023760331122,0.04,3.443377835964968e-07,-0.0167721392950513,116.042,104.2,38.629999999999995
-0.7789607799647554,-0.7789607799647554,1.0513504672235356,0.04,4.734773916304957e-07,-0.02312576637190719,122.931,104.41,38.67
-0.7768150977460875,-0.7768150977460875,1.0514923050749905,0.04,6.169959519108287e-07,-0.03021471829369276,129.89,104.61,38.64
-0.7745621314164861,-0.7745621314164861,-0.915546919358067,-1.4837101046862682,7.617117015001389e-07,-1.5936862135592378,136.461,104.82,38.72
-0.7726310174196848,-0.7726310174196848,-0.9163078262297539,-1.4805988654691993,9.167236627912365e-07,-1.917177480328945,143.568,105.0,39.010000000000005
-0.7706999034228836,-0.7706999034228836,-0.9106691860336249,-1.4725525571491944,1.0890196604266308e-06,-2.2848651739547674,150.235,105.17999999999999,39.76
1.4716452991961355,1.4716452991961355,1.999595881154016,-1.4710505795961266,1.2661040434129792e-06,-0.6329240817287816,157.209,314.19,39.9
1.4845193925081435,1.4845193925081435,1.9885422927725578,-1.4675102039353247,1.4290324791288665e-06,-0.7103992952520406,163.813,315.39,40.230000000000004
1.4921365643844147,1.4921365643844147,1.9616384106260014,-1.4348958342115705,1.6040965141129056e-06,-0.786363487769379,170.915,316.09999999999997,43.27
1.498573611040419,1.498573611040419,1.921211196966087,-1.380502789968336,1.8642767237152734e-06,-0.8939114007048322,177.485,316.7,48.34
1.5036159642542892,1.5036159642542892,1.8753114855767208,-1.3161323234082953,2.130190285765791e-06,-0.9942775042628894,184.559,317.17,54.339999999999996
3.5209863862459665,3.5209863862459665,1.353412117142711,-1.2443592531938499,2.400852335644911e-06,-0.6269267846357113,191.165,505.21000000000004,61.03
3.5454471635387814,3.5454471635387814,1.331698434720281,-1.1760192745292732,2.6740334907139186e-06,-0.6660462309890162,198.147,507.49,67.4
3.554888165300921,3.554888165300921,1.3075190807855268,-1.0931959408886875,2.966202490881463e-06,-0.697629485354509,204.825,508.37,75.12
3.5663675651707942,3.5663675651707942,1.276086074312683,-0.9846244206240856,3.2497798403577345e-06,-0.7031022252853265,211.804,509.44,85.24
3.5675476903910615,3.5675476903910615,1.2429152947083237,-0.8666118985973441,3.5418813381367943e-06,-0.692225087854693,218.488,509.54999999999995,96.24000000000001
3.582996602365472,3.582996602365472,1.2051583242104382,-0.7350815785929944,3.858405353691647e-06,-0.6568298625880293,225.561,510.99000000000007,108.5
5.546724968890449,5.546724968890449,1.1176320832263644,-0.6524728131742754,4.181669177598279e-06,-0.4401255691446854,232.136,694.0300000000001,116.2
5.573009576069132,5.573009576069132,1.0938994876049661,-0.5233027436104606,4.492673340510542e-06,-0.3856476115315404,239.228,696.48,128.23999999999998
5.59156972726061,5.59156972726061,1.0703334520254384,-0.3932744011591779,4.816294087549102e-06,-0.31648696815558985,245.741,698.21,140.36
7.459386098611126,7.459386098611126,1.0370020889467515,-0.2760128679089703,5.134162291629346e-06,-0.18319609170206919,252.137,872.3100000000001,151.29000000000002
7.481057489019673,7.481057489019673,1.0198293859011185,-0.14834477589822306,5.436117236052346e-06,-0.10569892176832696,258.539,874.33,163.19
7.494897139330081,7.494897139330081,0.9994092249715203,0.004427798070940373,5.757073484630755e-06,0.0034031457453672707,264.924,875.62,177.43
7.505625550423421,7.505625550423421,0.9783838503314596,0.16224272525397365,6.068963784939486e-06,0.13408605371374366,271.427,876.62,192.14000000000001
7.514100995187159,7.514100995187159,0.9576484501931808,0.31823382255113897,6.362474723375549e-06,0.2813774356208808,277.914,877.41,206.68
7.547788206020249,7.547788206020249,0.9324370908576394,0.509950528789127,6.653389470481916e-06,0.4820940229538119,284.395,880.5500000000001,224.55
9.342865950157918,9.342865950157918,0.9289745374507336,0.6635813756457575,6.9502468357024645e-06,0.5313864658680403,290.716,1047.8700000000001,238.87
9.370545250778735,9.370545250778735,0.911266528573945,0.8314810092565305,7.260217864343294e-06,0.7069548965227511,297.111,1050.45,254.52
9.38835441319368,9.38835441319368,0.8937338693040467,0.9976640970923687,7.529370774444444e-06,0.8952520725195938,303.6,1052.1100000000001,270.01
9.404017893389955,9.404017893389955,0.8731248961093879,1.1931357472130255,7.802710474481958e-06,1.1338237020723307,310.49,1053.57,288.22999999999996
9.415711861481695,9.415711861481695,0.8545960508047705,1.3690816891438038,8.06740808639405e-06,1.3726169158242447,317.283,1054.6599999999999,304.63
11.195555261866824,11.195555261866824,0.8595527383337297,1.572385079362599,8.316476303799781e-06,1.35887685710287,324.071,1220.5600000000002,323.58
11.228813336256177,11.228813336256177,0.8440129431160918,1.7515495446213796,8.564251252280725e-06,1.5828102615647262,330.913,1223.66,340.28000000000003
11.251772135995925,11.251772135995925,0.8308680013905295,1.9030347092593416,8.812069881049445e-06,1.7937903353768503,337.307,1225.8,354.4
11.268830309634334,11.268830309634334,0.8130352075466498,2.1068745200328043,9.038310434909641e-06,2.078441153478425,343.941,1227.3899999999999,373.40000000000003
11.286103051494614,11.286103051494614,0.794556779746196,2.318653355015338,9.244358932331197e-06,2.3902519198776386,351.107,1229.0,393.14
13.0571491547832,13.0571491547832,0.8111414359984124,2.465954439326898,9.428982183787674e-06,2.1953557742181213,358.062,1394.08,406.87
13.085043023625884,13.085043023625884,0.7933012844306071,2.704661586153716,9.600463864061265e-06,2.5014500650861073,364.746,1396.6799999999998,429.12
13.1066071299235,13.1066071299235,0.7822389635706886,2.8541083526839435,9.758068506313663e-06,2.716467998197666,371.736,1398.69,443.05
14.4280255242902,14.4280255242902,0.7860547457376119,3.086807589298491,9.900718997701246e-06,2.6947383179475333,378.444,1521.86,464.74
14.480165602203835,14.480165602203835,0.7732073047082922,3.2839957851940826,1.0010611625127576e-05,2.936254712231042,385.522,1526.72,483.12
14.52136270080226,14.52136270080226,0.7597765383045291,3.4883720165222116,1.01146713246408e-05,3.1980210456870366,392.076,1530.56,502.17
14.519538870916392,14.519538870916392,0.7482048272811683,3.6559497978001843,1.0201375075060243e-05,3.433093325965809,399.043,1530.3899999999999,517.79
14.53616790811107,14.53616790811107,0.7329864556183687,3.8813537148712602,1.0263138771804601e-05,3.738673530642815,405.779,1531.94,538.8
16.242843544839616,16.242843544839616,0.7505931047612081,4.051077178367901,1.0286581818635407e-05,3.418022917785607,412.645,1691.02,554.62
17.468779080475592,17.468779080475592,0.753712806925211,4.302336566173927,1.0301385820151918e-05,3.3661354498881417,419.421,1805.29,578.04
17.481975026120402,17.481975026120402,0.7459024077037625,4.4421277627201485,1.0306896471972381e-05,3.511126322325661,426.292,1806.52,591.0699999999999
17.51512581639882,17.51512581639882,0.7372383739296502,4.602302940343717,1.0276436462617158e-05,3.6626595286039527,433.115,1809.61,606.0
17.547632902011642,17.547632902011642,0.7232780443040452,4.855815294479344,1.024413789325022e-05,3.9193473306201723,440.064,1812.64,629.63
17.560936131767384,17.560936131767384,0.7128759106384153,5.042167795170662,1.0226839007969342e-05,4.119050445372838,446.778,1813.8799999999999,647.0
17.575741339076192,17.575741339076192,0.7058844138122455,5.169299466626742,1.0216155223378447e-05,4.256689088630669,453.642,1815.26,658.85
19.28434808980154,19.28434808980154,0.7140851514893132,5.51368146272296,1.0186035820513197e-05,4.078419614905052,460.55,1974.52,690.9499999999999
19.31492406141756,19.31492406141756,0.6984409155486745,5.824590816207957,1.0162943870392007e-05,4.387956061362849,467.315,1977.3700000000001,719.93
20.504382999336176,20.504382999336176,0.7099957466503684,5.946358282117369,1.0146621297634092e-05,4.144480227275062,474.278,2088.24,740.86
20.52680537852126,20.52680537852126,0.7053055091211986,6.049136460391566,1.0125624418989054e-05,4.2307421314515485,480.895,2090.33,731.2800000000001
20.545258245601808,20.545258245601808,0.6928863346266507,6.309729565848797,1.0100928303905621e-05,4.477116895020582,487.904,2092.05,765.15
20.57154285278049,20.57154285278049,0.681492452780581,6.552191656558284,1.0088462971093771e-05,4.715021542830754,494.464,2094.5,787.75
20.59299967496717,20.59299967496717,0.6708682441203393,6.777810141851228,1.007299448145472e-05,4.941868078723107,501.525,2096.5,808.7800000000001
20.617138599927184,20.617138599927184,0.6671219096350942,6.8629937259323475,1.004360069812933e-05,5.011519742485534,508.236,2098.75,816.72
22.151730522718555,22.151730522718555,0.6755561948724356,7.1869917409512185,1.002929537110637e-05,4.816687016783934,515.34,2241.79,859.78
22.187134279326575,22.187134279326575,0.6735836648886168,7.242243058081922,1.002871548067302e-05,4.85988114574808,522.451,2245.0899999999997,867.85
22.218032103275394,22.218032103275394,0.6703146762250054,7.324959107611573,1.0023437112644227e-05,4.929893715636261,529.059,2247.97,868.97
23.436135898813237,23.436135898813237,0.6837559989780511,7.411537385134828,9.98761412862625e-06,4.619371614173585,536.178,2361.51,846.92
23.469393973202585,23.469393973202585,0.6836921646108288,7.42355320555937,9.975496049527709e-06,4.615129038600894,542.733,2364.6099999999997,852.07
23.496644137379675,23.496644137379675,0.667822542725501,7.805055504038544,9.984656848197136e-06,4.9664060605929725,549.709,2367.15,904.53
23.560156331052244,23.560156331052244,0.6561773261719548,8.10051594554913,9.965158419160001e-06,5.221526676003708,556.262,2373.0699999999997,932.0699999999999
25.010101090317168,25.010101090317168,0.6736394001779199,8.16231159344677,9.941205732372761e-06,4.816253124319878,562.695,2508.2200000000003,937.83
25.05419485991079,25.05419485991079,0.6702742585943584,8.2610129755055,9.941891385629758e-06,4.890680890797861,569.174,2512.33,947.0300000000001
25.116312360141237,25.116312360141237,0.6662159625238326,8.38342414608051,9.938952206196101e-06,4.979561857238028,575.698,2518.1200000000003,995.6700000000001
25.071145749438273,25.071145749438273,0.6656146380438819,8.38342414608051,9.915322851055873e-06,4.981168728809573,582.848,2513.9100000000003,1000.41
26.62891104019126,26.62891104019126,0.6799786278784538,8.521820649184598,9.905019334332249e-06,4.661643393342144,589.247,2659.11,958.4399999999999
26.704546338399307,26.704546338399307,0.6808850245498909,8.521820649184598,9.909720166337188e-06,4.644455368494344,595.685,2666.1600000000003,1042.81
27.78715030182825,27.78715030182825,0.6933179344906086,8.521820649184598,9.876518120149257e-06,4.368776323886275,602.16,2767.0699999999997,954.27
27.8049594642432,27.8049594642432,0.6935143653007823,8.521820649184598,9.866633485003185e-06,4.360373162110683,608.625,2768.73,971.34
27.845941994619757,27.845941994619757,0.6664296653415315,9.288580190025614,9.870891764922421e-06,4.940711436840502,615.025,2772.5499999999997,963.51
27.89336157165232,27.89336157165232,0.6625658954141129,9.412171485820894,9.846768281230373e-06,5.014799978445905,621.34,2776.97,1054.33
29.23623678820571,29.23623678820571,0.6626417183742034,9.863086604073978,9.811617159450777e-06,4.995203611694837,627.855,2902.1400000000003,1096.36
29.284836490458538,29.284836490458538,0.6624212628633324,9.885938119702795,9.791588353589177e-06,4.989924412569314,634.297,2906.67,1098.49
30.175616463538564,30.175616463538564,0.6641346315683276,10.134944541179216,9.778244266343665e-06,4.945041949363424,640.746,2989.7,1121.6999999999998
30.64283876665353,30.64283876665353,0.6670885003987157,10.201353405846994,9.745493870681917e-06,4.863503083780767,647.89,3033.25,1139.97
31.13377085828477,31.13377085828477,0.6681753502047938,10.330952611854542,9.728190904922152e-06,4.8311473016436715,654.393,3079.0099999999998,1127.89
31.442749097772975,31.442749097772975,0.6569997218857166,10.784871685213762,9.700344460245919e-06,5.064265230004859,661.459,3107.8100000000004,1182.28
31.705917021892603,31.705917021892603,0.6552448532387314,10.93077807608319,9.679735501248498e-06,5.092964281746655,668.06,3132.34,1195.88
31.74593399527076,31.74593399527076,0.6393498801509829,11.449174900113384,9.664296359075168e-06,5.451521535178503,675.168,3136.07,1244.2
31.774578852889977,31.774578852889977,0.6396750070828381,11.449174900113384,9.648498478410704e-06,5.434939785672078,681.824,3138.74,1266.95
31.815775951488405,31.815775951488405,0.640141578895618,11.449174900113384,9.629948332245938e-06,5.4135180660150075,688.781,3142.58,1286.91
31.829508317687882,31.829508317687882,0.6340039494498774,11.649474335226042,9.609919512932503e-06,5.547587820059651,695.487,3143.86,1264.05
31.8571876183087,31.8571876183087,0.6343219472226433,11.649474335226042,9.57974085114243e-06,5.522591478815556,702.412,3146.44,1083.46
31.88121925915778,31.88121925915778,0.6399077489837377,11.480180008173138,9.54820656607396e-06,5.373016971596642,709.067,3148.6800000000003,1097.68
31.90589460467246,31.90589460467246,0.6806877532125883,10.187942891980319,9.526386404820248e-06,4.46885055935211,716.149,3150.98,1262.87
31.966402843238903,31.966402843238903,0.6812921697214007,10.187942891980319,9.503827481637255e-06,4.4458814743949775,722.826,3156.6200000000003,1247.0900000000001
31.969299514234105,31.969299514234105,0.6682533749219977,10.605707219954985,9.4739073078379e-06,4.703211227393963,729.751,3156.8900000000003,1126.64
31.992580166306656,31.992580166306656,0.6641688895610132,10.744103723059071,9.461831553375945e-06,4.784291235708329,736.397,3159.0600000000004,1101.8300000000002
33.37096642357899,33.37096642357899,0.6780403783731122,10.744103723059071,9.433966021371924e-06,4.479609515246929,743.294,3287.54,1165.5800000000002
33.409052282960346,33.409052282960346,0.6819269146734845,10.626520337476062,9.405616485544971e-06,4.387088103697562,750.284,3291.09,1245.03
34.53070766276906,34.53070766276906,0.688853647947582,10.744103723059071,9.368337412594669e-06,4.231557776328754,757.447,3395.6400000000003,1178.48
34.54508373363413,34.54508373363413,0.6835420759229307,10.93206548541439,9.332837209148306e-06,4.320802468477892,764.224,3396.98,1205.73
34.580916626685884,34.580916626685884,0.6838699909713156,10.93206548541439,9.322922530873743e-06,4.309672339435145,771.009,3400.3199999999997,1167.52
34.628979908384046,34.628979908384046,0.6853528238817159,10.895910740029834,9.297686782994604e-06,4.268590992493599,777.917,3404.7999999999997,1247.5400000000002
36.15552552285541,36.15552552285541,0.6986377439558422,10.895910740029834,9.257016861897905e-06,3.993078687596196,784.775,3547.0899999999997,1196.0
36.13868191743887,36.13868191743887,0.6984972842971352,10.895910740029834,9.241990129955337e-06,3.9892569167029976,791.542,3545.52,1192.63
37.579829379607254,37.579829379607254,0.7090975221045923,10.93206548541439,9.246209099224463e-06,3.7931949474598814,798.32,3679.85,1157.53
37.19564497835474,37.19564497835474,0.7060928640496466,10.93206548541439,9.216039207060199e-06,3.836123867076469,805.122,3644.04,1188.6200000000001
37.242098998388904,37.242098998388904,0.68910312347623,11.578452253788132,9.196184420625382e-06,4.1489653941578855,812.111,3648.37,1256.25
37.278468311995326,37.278468311995326,0.6801597103607242,11.92315610221715,9.194051405545648e-06,4.323437598131977,818.875,3651.7599999999998,1288.38
38.81949728144271,38.81949728144271,0.684861219442025,12.233529035147479,9.174030219074622e-06,4.221428537589907,825.861,3795.4,1341.19
38.62123624443778,38.62123624443778,0.6832434633184652,12.233529035147479,9.146732601941471e-06,4.240490391040325,832.558,3776.92,1317.31
38.9714115825244,38.9714115825244,0.6837331845676993,12.325364234106472,9.128136142821746e-06,4.22229988814719,839.634,3809.56,1325.8700000000001
39.48498062156259,39.48498062156259,0.6836841934465621,12.489723492056442,9.093617010130213e-06,4.207285800402566,846.725,3857.43,1374.6100000000001
39.78376687051211,39.78376687051211,0.6770474994835379,12.848266990795869,9.068130017723213e-06,4.325509312811971,853.318,3885.2799999999997,1237.16
40.23478927287613,40.23478927287613,0.5206113072229488,19.28810303368421,9.052257636593058e-06,8.335489250580256,860.398,3927.3199999999997,1974.87
40.67304486603908,40.67304486603908,0.5214535386861107,19.463941691504054,9.028420658701988e-06,8.285529653056567,867.004,3968.17,1991.26
40.86089934428346,40.86089934428346,0.5173574418086958,19.721208989522353,9.022717557569352e-06,8.417289734150824,874.033,3985.68,2015.24
41.41212510625928,41.41212510625928,0.516040921310698,20.041773912991353,8.999763925525668e-06,8.440255952485302,880.573,4037.0600000000004,2045.12
41.742882020266954,41.742882020266954,0.5155321558619236,20.223084060468803,8.97736463425826e-06,8.436417478418903,886.952,4067.8900000000003,2062.02
41.9161458594244,41.9161458594244,0.5153745308973989,20.313631850096595,8.97300237256661e-06,8.437641410979145,893.503,4084.04,2070.46
42.43218243301405,42.43218243301405,0.5143607785506283,20.606732041166648,8.979006696159193e-06,8.477625050647669,899.861,4132.139999999999,2097.78
42.785361726206816,42.785361726206816,0.5168475230199742,20.671853496503218,8.959321395865354e-06,8.375232794344262,906.339,4165.06,2103.85
42.88695977926074,42.88695977926074,0.5107851167792896,20.980939020102348,8.950605392624771e-06,8.572625215702312,912.816,4174.53,2132.66
43.166113035909454,43.166113035909454,0.5094503124875656,21.175123260891805,8.951630782915526e-06,8.619524957879143,919.935,4200.55,2150.76
43.491505744370464,43.491505744370464,0.5075874896677386,21.415761521715424,8.927409218499503e-06,8.66051286433845,926.388,4230.88,2173.19
43.84736714033655,43.84736714033655,0.5038056072845036,21.756817710372705,8.92936040979439e-06,8.794460605067593,932.9,4264.05,2204.98
44.202155695193305,44.202155695193305,0.5077883110407075,21.756817710372705,8.92476960257031e-06,8.65099850496859,939.979,4297.12,2226.06
44.38754263888622,44.38754263888622,0.5067285632932426,21.89510692936586,8.913025852017466e-06,8.676323747877735,946.464,4314.4,2217.87
44.82107773116809,44.82107773116809,0.5095394013488079,21.982972616220316,8.894413961454826e-06,8.561378344126089,952.985,4354.8099999999995,2244.41
45.06954773208986,45.06954773208986,0.5078752710892882,22.179838959783105,8.869608872346814e-06,8.594539073512653,960.114,4377.97,2190.83
45.430987901824494,45.430987901824494,0.5028074721468552,22.587947717773762,8.806283222343895e-06,8.707941824359152,966.626,4411.660000000001,2290.81
45.69372668950038,45.69372668950038,0.5052953601069388,22.604898607301244,8.720614797183931e-06,8.537835380031892,973.715,4436.15,2282.45
45.991440097340565,45.991440097340565,0.5084976995837023,22.604898607301244,8.648863826212923e-06,8.35979488216194,980.313,4463.9,2284.03
46.35277298296427,46.35277298296427,0.5123290980755547,22.604898607301244,8.5546235591793e-06,8.142892922536761,987.241,4497.58,2298.5
46.71281845925675,46.71281845925675,0.516450763135281,22.587947717773762,8.491892668287395e-06,7.950899703118198,994.042,4531.139999999999,2356.6699999999996
46.96000105084731,46.96000105084731,0.5197270805455372,22.553616802275076,8.441112958659835e-06,7.800320814234062,1000.944,4554.179999999999,2279.25
47.19420226501494,47.19420226501494,0.524838331979211,22.424875869154995,8.37050346151701e-06,7.578223892201826,1007.697,4576.01,2267.25
47.54083722744075,47.54083722744075,0.5414525148041949,21.79973135474607,8.330652797989328e-06,7.055096774162788,1014.569,4608.32,2144.22
47.82106332519879,47.82106332519879,0.5586681268707732,21.104959452341358,8.278396442939538e-06,6.539696884325638,1021.286,4634.44,2093.9199999999996
48.28442340032016,48.28442340032016,0.5644831403469079,21.028680449467707,8.239455212836466e-06,6.357004138939458,1028.261,4677.63,2208.98
48.54630391510859,48.54630391510859,0.5763772168874424,20.56532037434635,8.188047025762096e-06,6.0180089838408914,1035.168,4702.04,2137.1099999999997
48.740488155898035,48.740488155898035,0.5819785563095297,20.374569225106764,8.158415423613014e-06,5.8599969992562215,1042.32,4720.139999999999,2049.68
49.06577358024812,49.06577358024812,0.5847498625129446,20.374569225106764,8.1085421089328e-06,5.758142825522062,1049.29,4750.46,1976.37
49.344175848120294,49.344175848120294,0.5870927242189838,20.374569225106764,8.073790968482225e-06,5.678365437855261,1056.393,4776.41,2076.14
49.61088414790072,49.61088414790072,0.5893125152866499,20.374569225106764,8.044554072891756e-06,5.6061895719785255,1063.259,4801.2699999999995,1996.45
49.926084865823064,49.926084865823064,0.5825620896279824,20.841040539445192,8.020949696708708e-06,5.747453430639995,1070.036,4830.650000000001,2119.62
50.214357271901115,50.214357271901115,0.4647940897630255,26.875020790672476,8.019581898925923e-06,9.234471187279828,1076.895,4857.52,2682.0499999999997
50.550585675566396,50.550585675566396,0.4637209115869192,27.10922200484009,8.007710376352624e-06,9.260672774515202,1083.613,4888.860000000001,2703.8799999999997
50.833172023764966,50.833172023764966,0.4649018688279043,27.20073535146629,8.000676019974098e-06,9.208710640796152,1090.484,4915.2,2716.97
51.07917449013526,51.07917449013526,0.46652119620072274,27.249656906051914,7.972293508283695e-06,9.116519547176235,1097.355,4938.13,2712.4100000000003
51.356074780454364,51.356074780454364,0.4661115568165396,27.418414812550154,7.957445832393027e-06,9.114531285576309,1104.257,4963.94,2732.7
51.72663409961833,51.72663409961833,0.4664932888625123,27.5965064366996,7.931813605215749e-06,9.071246877297346,1110.974,4998.48,2749.2999999999997
51.9857252275225,51.9857252275225,0.4637679755332835,27.876410682124845,7.943482254391867e-06,9.184656542293506,1117.937,5022.63,2775.39
52.26112354028854,52.26112354028854,0.4639168225844974,28.016309162781997,7.944279620559475e-06,9.18008240688675,1124.639,5048.3,2788.43
52.490389685353215,52.490389685353215,0.4623647192700351,28.22068539411013,7.933010834096693e-06,9.22446356537965,1131.602,5069.67,2807.48
52.75881453090858,52.75881453090858,0.4617285717555215,28.39856245003771,7.959857103694175e-06,9.279399010412629,1138.217,5094.69,2824.06
53.0257373989109,53.0257373989109,0.46041795207453284,28.611735978462377,7.983533627195872e-06,9.3562195062864,1145.254,5119.570000000001,2844.37
53.34040169627856,53.34040169627856,0.4635125426635107,28.616456479343444,8.002836279834223e-06,9.262794190157011,1151.869,5148.900000000001,2858.5099999999998
53.577606865552305,53.577606865552305,0.46305634209467195,28.768156212203273,8.010272784781333e-06,9.288427301143917,1158.992,5171.01,2843.93
53.92241799809225,53.92241799809225,0.4650434303247969,28.84615176085186,8.056885845122283e-06,9.268132249413899,1165.649,5203.15,2865.78
54.070470071180345,54.070470071180345,0.4606886897814805,29.16081605821952,8.065327026488498e-06,9.441781798592803,1172.707,5216.95,2895.1099999999997
54.33653466629519,54.33653466629519,0.4603559813048985,29.32238592928523,8.053458670321993e-06,9.440522069309376,1179.181,5241.75,2910.17
54.59884431752736,54.59884431752736,0.4523594706654508,29.900540003105327,8.030077913584255e-06,9.72146358011207,1185.582,5266.200000000001,2964.06
54.857077172544045,54.857077172544045,0.45146800436969603,30.090862015901177,7.986481938995223e-06,9.70354672681315,1192.184,5290.2699999999995,2981.7999999999997
55.00555838207587,55.00555838207587,0.45003867246857376,30.250929909413813,7.949690771419199e-06,9.714770657669044,1199.232,5304.11,2996.72
55.307026733798736,55.307026733798736,0.4485690694658917,30.49800521689344,7.945474221284802e-06,9.76745955443323,1205.758,5332.21,3019.75
55.52889027520901,55.52889027520901,0.4482297241124459,30.639191106881796,7.912549547304066e-06,9.740339410410554,1212.832,5352.89,3032.9100000000003
55.80750711130305,55.80750711130305,0.4441810576915619,31.018869575475097,7.911513678565278e-06,9.899947529803068,1219.333,5378.860000000001,3068.2999999999997
56.050934759010936,56.050934759010936,0.44567622141701824,31.070365948723136,7.907930973259343e-06,9.835737172454698,1225.846,5401.55,3077.75
56.15746788116781,56.15746788116781,0.44583945404804803,31.120253060307164,7.910695948910342e-06,9.832677539201384,1232.81,5411.4800000000005,3073.1000000000004
56.430184091160505,56.430184091160505,0.4437931652806135,31.386854075976665,7.91089689794542e-06,9.914742424244917,1239.598,5436.9,3102.6
56.863075478776786,56.863075478776786,0.44467481445158363,31.57749794110532,7.944492221172525e-06,9.921354827013568,1246.62,5477.25,3120.37
57.00726532387127,57.00726532387127,0.44559575383839956,31.6050699576152,7.96715783788107e-06,9.91263066829588,1253.158,5490.69,3122.9399999999996
57.24468506136689,57.24468506136689,0.4433878322458673,31.863088244410037,7.987132085276896e-06,10.02674088191782,1260.217,5512.82,3146.9900000000002
57.48006640075478,57.48006640075478,0.4407079855645759,32.14814212716008,8.0232923936004e-06,10.18216940061246,1266.83,5534.76,3173.93
57.77048448905149,57.77048448905149,0.4434508915126374,32.15211163926462,8.05646475832362e-06,10.111194643245152,1273.917,5561.83,3173.56
57.913279640703855,57.913279640703855,0.4434504596280444,32.23160916546627,8.105089556545174e-06,10.172238565616498,1280.407,5575.14,3181.34
58.157029140744534,58.157029140744534,0.44037433377212676,32.546166178723,8.134742141292894e-06,10.33759268261227,1287.568,5597.86,3210.66
58.39144492313402,58.39144492313402,0.43988887936007637,32.70569765168097,8.163024674893772e-06,10.393990648541648,1294.124,5619.71,3225.53
58.66040618924405,58.66040618924405,0.44245702039346135,32.70569765168097,8.174441698635985e-06,10.30066734442258,1301.093,5644.78,3245.26
58.87862207088259,58.87862207088259,0.4445233855454812,32.70569765168097,8.165677338152108e-06,10.203833926439485,1307.807,5665.12,3264.8700000000003
59.19242809536279,59.19242809536279,0.4474682201076462,32.70569765168097,8.14765298269714e-06,10.060685881540147,1314.794,5694.37,3258.9199999999996
59.28748181764978,59.28748181764978,0.451113651907209,32.542089382507534,8.101182611818663e-06,9.857002820097774,1321.579,5703.23,3194.03
59.55773049309102,59.55773049309102,0.4554362435712582,32.43298144168826,8.069930466645732e-06,9.649191760795304,1328.434,5728.42,3152.2000000000003
59.751378313325816,59.751378313325816,0.45720111640579475,32.43298144168826,8.009696257260137e-06,9.509281649502077,1335.251,5746.47,3200.11
60.07162138446201,60.07162138446201,0.46118063810721566,32.36775270224076,7.979775021121743e-06,9.323152209024892,1342.139,5776.32,3210.28
60.22546679954051,60.22546679954051,0.4700085368794541,31.91898326620634,7.955617598080562e-06,8.97092090885934,1348.799,5790.66,3123.7200000000003
60.56298261253699,60.56298261253699,0.47310210883113146,31.910507821442597,7.913257764163308e-06,8.813063290955595,1355.838,5822.12,3249.69
60.7717574924134,60.7717574924134,0.47966809367763363,31.62148442658802,7.910676333034806e-06,8.581303094621823,1362.949,5841.580000000001,3151.41
60.971413222860456,60.971413222860456,0.48137196179123587,31.62148442658802,7.872197781475984e-06,8.481471327507235,1369.871,5860.1900000000005,3124.4700000000003
61.2205269284478,61.2205269284478,0.48348232181101625,31.62148442658802,7.872231970590774e-06,8.410125450675759,1376.517,5883.41,3097.02
61.42844353543675,61.42844353543675,0.4900246898815862,31.32698954207583,7.869727624460758e-06,8.190131780506096,1383.501,5902.790000000001,3087.3599999999997
61.70319814353718,61.70319814353718,0.4939751255959087,31.22335309091416,7.862585175573686e-06,8.054380615140223,1390.216,5928.4,3248.12
61.84470588585834,61.84470588585834,0.5069048728212435,30.495323114120104,7.844838808789498e-06,7.631119757416523,1397.2,5941.59,2985.16
62.02912727255285,62.02912727255285,0.5083709145201222,30.495323114120104,7.832424409199142e-06,7.574484572980879,1403.893,5958.78,2911.74
62.27019466982021,62.27019466982021,0.5102741644567248,30.495323114120104,7.833112088611927e-06,7.517678984558771,1410.845,5981.25,2917.15
62.532611605163304,62.532611605163304,0.5182208338362886,30.126909477174802,7.8398092635092e-06,7.288508147955347,1417.555,6005.71,3019.5
62.7407427803741,62.7407427803741,0.5211989869994262,30.04033119965155,7.860126258021444e-06,7.220728567258745,1424.639,6025.11,3029.4500000000003
62.96121162834224,62.96121162834224,0.5228755860516385,30.04033119965155,7.87830356031278e-06,7.188958653637151,1431.809,6045.66,3113.46
63.15614685790823,63.15614685790823,0.5243482591292697,30.04033119965155,7.892849034481062e-06,7.159835697585923,1438.302,6063.83,2951.1099999999997
63.374255455435836,63.374255455435836,0.5303833257595485,29.76160707944657,7.905445282120332e-06,6.999708967966895,1445.452,6084.16,2977.09
63.56886883266902,63.56886883266902,0.549783049276563,28.61978228678238,7.922571461887442e-06,6.487788174177058,1452.012,6102.299999999999,2844.68
63.77227950699876,63.77227950699876,0.5541445995395419,28.433215217869197,7.937601051101672e-06,6.386459956976909,1458.995,6121.26,2795.02
64.04478114876959,64.04478114876959,0.5560416522960443,28.433215217869197,7.982973755500035e-06,6.373817183697068,1465.625,6146.66,2827.29
64.30333585611909,64.30333585611909,0.5632106947805515,28.08700939188711,8.009206594653837e-06,6.211415756586371,1472.128,6170.759999999999,2654.48
64.52552124986217,64.52552124986217,0.5647147229833946,28.08700939188711,8.040406849639147e-06,6.19759071338096,1479.294,6191.47,2671.58
64.70307645345694,64.70307645345694,0.5710824819011808,27.752282965774903,8.078425245807949e-06,6.06738643959729,1485.699,6208.02,3041.21
64.81969428204155,64.81969428204155,0.5871209418224628,26.762694326525207,8.114367409875927e-06,5.706238928382739,1492.184,6218.89,2763.82
65.09659457236066,65.09659457236066,0.5888771985333874,26.762694326525207,8.148126211822717e-06,5.688589205442239,1498.621,6244.7,2860.09
65.08071652394253,65.08071652394253,0.6086855603469967,25.46702411878252,8.179469872661812e-06,5.258453425533229,1505.084,6243.22,2461.14
65.48163724650064,65.48163724650064,0.6110814391687573,25.46702411878252,8.208933110669228e-06,5.224518773969397,1512.138,6280.59,2550.81
65.56113477270229,65.56113477270229,0.611553030509987,25.46702411878252,8.245737752057627e-06,5.2375373535882925,1518.639,6288.0,2432.56
65.845115814343,65.845115814343,0.6231738436666214,24.812161905645038,8.254231499892999e-06,4.991240183139891,1525.164,6314.47,2455.34
65.92826100031638,65.92826100031638,0.6137161251885546,25.46702411878252,8.241420895265743e-06,5.187297297096723,1532.305,6322.219999999999,2576.0
66.28712635138862,66.28712635138862,0.6163884222682896,25.42850912295743,8.240545412640953e-06,5.128533426179561,1538.813,6355.67,2638.14
66.47551725018768,66.47551725018768,0.6128308005884513,25.73727279422376,8.217249218604357e-06,5.191426080864933,1545.866,6373.2300000000005,2489.77
66.67109618441926,66.67109618441926,0.6139665572164621,25.73727279422376,8.216677839320263e-06,5.166262554977732,1552.587,6391.46,2720.67
66.86560227754151,66.86560227754151,0.619707169952491,25.42850912295743,8.211617382455314e-06,5.03918522337035,1559.644,6409.589999999999,2547.22
67.19957771487718,67.19957771487718,0.6215971887375735,25.42850912295743,8.203353820926094e-06,4.993864521689985,1566.275,6440.719999999999,2650.1899999999996
67.20107969243026,67.20107969243026,0.6051668554333147,26.533213613238658,8.198730120646328e-06,5.349153487050316,1573.408,6440.86,2473.3900000000003
67.46692971932322,67.46692971932322,0.6067226754852715,26.533213613238658,8.207247970453026e-06,5.319933890499624,1580.461,6465.639999999999,2525.04
67.52733067377872,67.52733067377872,0.39744352704929364,40.689030198568155,8.203978561177967e-06,12.437893812706372,1587.066,6471.2699999999995,3969.6600000000003
67.90690185826111,67.90690185826111,0.3971273077556189,40.939216745264844,8.188412844476374e-06,12.430700181906834,1594.013,6506.65,3992.98
68.07169025265482,68.07169025265482,0.3966403291908006,41.0717126222676,8.187322918400183e-06,12.45435750553305,1600.745,6522.01,4005.33
68.15891223484367,68.15891223484367,0.39710078214503564,41.09295487623241,8.156395596859522e-06,12.383467237962371,1607.707,6530.14,4007.3100000000004
68.49310224040121,68.49310224040121,0.39763495585398134,41.25785055473705,8.151081643747048e-06,12.347824510621008,1614.414,6561.29,4037.86
68.56015480973458,68.56015480973458,0.3958486828087968,41.42070783513395,8.160313117615267e-06,12.45441536831194,1621.301,6567.54,4022.6800000000003
68.82986706462115,68.82986706462115,0.3975832447091022,41.46426518417291,8.15861627514986e-06,12.36190712145161,1628.083,6592.679999999999,4041.92
68.93800944844203,68.93800944844203,0.3958701915117687,41.64750644564716,8.16347758771232e-06,12.458124550446218,1634.954,6602.76,4059.0
69.14721346476216,69.14721346476216,0.39301235208769525,41.97150446066603,8.141458876467337e-06,12.574070376543734,1641.754,6622.26,4089.2
69.50028547384399,69.50028547384399,0.39348254222149404,42.15313646047628,8.133266258229325e-06,12.536688277265807,1648.705,6655.17,4110.34
69.5208840231432,69.5208840231432,0.3930125650138221,42.19830307117925,8.104482777705377e-06,12.516951494810428,1655.507,6657.09,4106.13
69.77203612683829,69.77203612683829,0.3945670514779035,42.242289556661945,8.108318141365587e-06,12.441593745586962,1662.145,6680.5,4121.39
70.05741186192112,70.05741186192112,0.3959689504778655,42.31685201376065,8.08495245158921e-06,12.333195087080382,1669.063,6707.099999999999,4114.4400000000005
70.13937692267424,70.13937692267424,0.3962664236657816,42.34549687137987,8.083168607562543e-06,12.315149606700388,1675.967,6714.74,4124.06
70.29236406486528,70.29236406486528,0.39683560111321703,42.39785151751537,8.06075891109966e-06,12.251831210571225,1682.858,6729.0,4128.9400000000005
70.50585944562275,70.50585944562275,0.3947027224442462,42.677004774164075,8.049899643991828e-06,12.344942312359048,1689.503,6748.9,4154.96
70.81966547010296,70.81966547010296,0.3938808855165491,42.925152922753036,8.043819672790695e-06,12.378140286606042,1696.443,6778.150000000001,4178.09
70.89100940387365,70.89100940387365,0.39408378143015954,42.95401234859413,8.016582566404592e-06,12.325748034747818,1703.384,6784.799999999999,4180.780000000001
71.08669562221618,71.08669562221618,0.39334003387846284,43.1254523578657,7.995003543522889e-06,12.330930393812476,1710.364,6803.04,4196.76
71.38161964317212,71.38161964317212,0.3932719619365308,43.309230039894615,7.92864283643068e-06,12.232069352124133,1717.343,6830.530000000001,4213.89
71.5656118934229,71.5656118934229,0.39186661219170493,43.52143801132088,7.869239944057613e-06,12.212184957250145,1724.16,6847.68,4233.67
71.65787622882561,71.65787622882561,0.3926496248319785,43.52143801132088,7.80899749816884e-06,12.078956046955371,1731.116,6856.28,4234.04
71.86053591437881,71.86053591437881,0.3943624625458362,43.52143801132088,7.713976087957375e-06,11.846648516522547,1737.821,6875.17,4259.11
72.22852041488036,72.22852041488036,0.397448019683445,43.52143801132088,7.637883374581363e-06,11.579430579240068,1745.011,6909.469999999999,4264.31
72.38665719439621,72.38665719439621,0.39899112310830676,43.50502354234807,7.568896153468112e-06,11.401190435183944,1752.068,6924.21,4232.14
72.35286269945217,72.35286269945217,0.40094200369874955,43.3435609553933,7.5080662493193645e-06,11.217999316414176,1758.647,6921.0599999999995,4202.37
72.667312428598,72.667312428598,0.4057075003766927,43.18563874409933,7.455841377031376e-06,10.921539790703386,1765.728,6950.370000000001,4143.889999999999
72.99978588838059,72.99978588838059,0.4086875273104543,43.165683899465726,7.386605788076059e-06,10.687363429156541,1772.298,6981.36,4200.51
73.06136696805636,73.06136696805636,0.41750006837446707,42.5582412633608,7.352624804100973e-06,10.25844968680475,1779.414,6987.099999999999,4217.09
73.17895035363937,73.17895035363937,0.42042985493051543,42.41233487249138,7.276346656382242e-06,10.030575226186746,1785.864,6998.0599999999995,4077.2899999999995
73.30436547932052,73.30436547932052,0.4291782104525734,41.84372908454434,7.243575282657621e-06,9.634204404757511,1792.371,7009.75,4058.55
73.52601445250893,73.52601445250893,0.430898990022483,41.84372908454434,7.193793774435892e-06,9.501055693789922,1799.518,7030.41,4053.0099999999998
73.73017611561518,73.73017611561518,0.4352016927864665,41.64267866065516,7.170148242984362e-06,9.305312128219722,1805.971,7049.44,4130.29
74.01136777037163,74.01136777037163,0.43815059070094997,41.58324326319805,7.1716724107726964e-06,9.196381320022255,1812.433,7075.650000000001,4045.4800000000005
74.2113453531515,74.2113453531515,0.4407531876673795,41.50245832766521,7.147959817681367e-06,9.069642272755866,1819.495,7094.29,4235.92
74.45370015975006,74.45370015975006,0.5063241368409506,36.75599469174966,7.141611772312186e-06,6.963210124723999,1826.043,7116.88,3588.0299999999997
74.33429294428117,74.33429294428117,0.5055311184664003,36.75599469174966,7.110107512117596e-06,6.9545212563093735,1832.507,7105.75,3603.06
74.61033496171281,74.61033496171281,0.509521748001858,36.59474667301676,7.12188529563128e-06,6.85570314600146,1838.97,7131.48,3454.8
74.73414082572995,74.73414082572995,0.5197069463013795,35.89428871273259,7.090662248451768e-06,6.552915731242725,1846.286,7143.0199999999995,3522.7400000000002
75.13270129784755,75.13270129784755,0.5319561275503015,35.16540046305106,7.092696289404189e-06,6.2405391450039005,1853.428,7180.17,3715.58
75.21917229125987,75.21917229125987,0.5326154191448511,35.15628131362172,7.060680087301335e-06,6.1959396677889655,1860.721,7188.23,3267.69
75.36218201113408,75.36218201113408,0.5335023432783874,35.15628131362172,7.061977539015915e-06,6.175035621263492,1867.866,7201.5599999999995,3423.35
