Repository: keshavkasturirangan/dynamic-diafiltration-pyomo

## Files

- `preprocess_nacl.py` — the salt-general pipeline (module name kept for
  backward compatibility with existing NaCl importers): raw-sheet loading,
  water flux (Jw) from a smoothed mass-vs-time slope, per-experiment
  conductivity calibration, the `Salt` dataclass (per-salt ICP molar mass,
  valence-aware ionic-strength multiplier, CP solution diffusivity),
  concentration polarization (CP, optional), derived columns.
- `validate.py` — validates the original NaCl pipeline against the two runs
  where we have both raw and already-processed (Excel) data.
- `process_raw_runs.py` — applies the pipeline to the 6 raw-only NaCl runs;

File: data3_regression_july26_AD/analysis/preprocessing/processed/MC5_07.23.24_SNaCl_CP.csv (part 1 of 2)
# source: NF270_MC5.xlsx / 07.23.24_SNaCl
# calibration: cond = 177.017283 + 93.210448 * c_mM  (fit from 14 vial points, R^2=0.996446, ICP molar mass = 22.99 g/mol [Na+])
# salt: NaCl, I multiplier = 1.0, CP solution D_s = 1.6071e-09 m^2/s, k = 2.5473e-05 m/s
# apply_cp: True (CP-corrected retentate-side interfacial concentration)
c_int_mM,ionic_strength_mM,rejection,c_p_mM,Jw_m3_m2_s,B_um_s,time_s,ret_cond_uS_cm,perm_cond_uS_cm
-0.8003587280878931,-0.8003587280878931,1.049977589543582,0.04,-1.185818572083395e-07,0.005644344646870236,0.19,102.05,28.830000000000002
-0.8017570569858948,-0.8017570569858948,1.0498904246011567,0.04,-9.240985438403029e-08,0.004391283856409832,6.571,102.0,28.64
-0.802474975874654,-0.802474975874654,1.0498457910870083,0.04,-7.069336913039302e-08,0.003356461433504275,13.171,102.0,28.69
-0.8030689863637983,-0.8030689863637983,1.049808921374383,0.04,-5.273900198223213e-08,0.002502238978553737,20.188,102.0,28.65
-0.8036717036477297,-0.8036717036477297,1.049771566945118,0.04,-3.776907355362185e-08,0.0017907000265777369,26.757,101.99,28.819999999999997
-0.8039773680968672,-0.8039773680968672,1.0497526442749077,0.04,-2.530700194565218e-08,0.001199416140872042,33.815,102.0,29.11
-0.8028219559812024,-0.8028219559812024,1.0498242477077153,0.04,-1.4875390828435266e-08,0.0007059802238358886,40.508,102.14,30.110000000000003
-0.8026813271492718,-0.8026813271492718,1.0498329768577777,0.04,-6.160198578428648e-09,0.00029240940222411907,47.496,102.18,32.33
-0.800777531939695,-0.800777531939695,1.0499514514388402,0.04,1.1536729613473616e-09,-5.488600337289265e-05,54.075,102.38,34.29
-0.7990476216064725,-0.7990476216064725,1.0500595945953517,0.04,7.2655720308542955e-09,-0.00034637233185612777,61.082,102.56,35.28
-0.7944840453648906,-0.7944840453648906,1.050347140679998,0.04,-4.279818797527217e-09,0.00020514802272370835,68.146,102.95,36.5
-0.7941450520540807,-0.7941450520540807,1.0503686321491756,0.04,1.7472292969851001e-09,-8.378539404783623e-05,74.988,103.0,37.14
-0.7919514020944349,-0.7919514020944349,1.050508149735216,0.04,6.8538042171926605e-09,-0.0003295290662381591,81.987,103.22000000000001,37.62
-0.7903755718124766,-0.7903755718124766,1.0506088515720098,0.04,1.1185057793991452e-08,-0.0005387951271050816,88.723,103.38,37.98
-0.7892297300279599,-0.7892297300279599,1.0506823279434532,0.04,5.515487957973855e-08,-0.0026605355588434506,95.598,103.62,38.260000000000005
-0.7897687658406114,-0.7897687658406114,1.0506477360590791,0.04,1.3122881903401647e-07,-0.006326042841637832,102.335,103.8,38.66
-0.790823523931292,-0.790823523931292,1.050580184819433,0.04,2.3320546886419138e-07,-0.011227677702754943,109.314,104.01,38.65
-0.7923899276670378,-0.7923899276670378,1.0504801974423985,0.04,3.443377835964968e-07,-0.016546946191988737,116.042,104.2,38.629999999999995
-0.794325289292424,-0.794325289292424,1.050357203200255,0.04,4.734773916304957e-07,-0.022699894044062512,122.931,104.41,38.67
-0.7968409128815195,-0.7968409128815195,1.0501982257102649,0.04,6.169959519108287e-07,-0.029491672427262576,129.89,104.61,38.64
-0.7530367519429969,-0.7530367519429969,-0.9703023801401149,-1.4837101046862682,7.617117015001389e-07,-1.5467367793425175,136.461,104.82,38.72
-0.7466889877009956,-0.7466889877009956,-0.9828856322467834,-1.4805988654691993,9.167236627912365e-07,-1.8494096566801623,143.568,105.0,39.010000000000005
-0.7400441485639145,-0.7400441485639145,-0.9898171751060283,-1.4725525571491944,1.0890196604266308e-06,-2.189242699403476,150.235,105.17999999999999,39.76
1.6216021489177326,1.6216021489177326,1.907158750731747,-1.4710505795961266,1.2661040434129792e-06,-0.602234796593754,157.209,314.19,39.9
1.6548589303796677,1.6548589303796677,1.8867887026470829,-1.4675102039353247,1.4290324791288665e-06,-0.6716437598069861,163.813,315.39,40.230000000000004
1.6823835658041855,1.6823835658041855,1.852894585620661,-1.4348958342115705,1.6040965141129056e-06,-0.7383718654677782,170.915,316.09999999999997,43.27
1.717181801253934,1.717181801253934,1.80393513893535,-1.380502789968336,1.8642767237152734e-06,-0.8308267490030252,177.485,316.7,48.34
1.749555301312593,1.749555301312593,1.752266774546009,-1.3161323234082953,2.130190285765791e-06,-0.9145133599063153,184.559,317.17,54.339999999999996
3.9919643233686743,3.9919643233686743,1.3117160255940816,-1.2443592531938499,2.400852335644911e-06,-0.5705382365566154,191.165,505.21000000000004,61.03
4.068026027764268,4.068026027764268,1.2890884341700235,-1.1760192745292732,2.6740334907139186e-06,-0.5996734857421973,198.147,507.49,67.4
4.128898089521862,4.128898089521862,1.264766995257876,-1.0931959408886875,2.966202490881463e-06,-0.6209464065568732,204.825,508.37,75.12
4.185624865002596,4.185624865002596,1.235239528715738,-0.9846244206240856,3.2497798403577345e-06,-0.6188894220949003,211.804,509.44,85.24
4.229004928695254,4.229004928695254,1.2049209951771596,-0.8666118985973441,3.5418813381367943e-06,-0.6023679988277457,218.488,509.54999999999995,96.24000000000001
4.289181299974428,4.289181299974428,1.1713803934091984,-0.7350815785929944,3.858405353691647e-06,-0.5645092159373676,225.561,510.99000000000007,108.5
6.65266918640171,6.65266918640171,1.0980768462841881,-0.6524728131742754,4.181669177598279e-06,-0.3734938283513277,232.136,694.0300000000001,116.2
6.748844771515942,6.748844771515942,1.077539602899018,-0.5233027436104606,4.492673340510542e-06,-0.32329216099432695,239.228,696.48,128.23999999999998
6.837182095532483,6.837182095532483,1.0575199542244385,-0.3932744011591779,4.816294087549102e-06,-0.26196481148237744,245.741,698.21,140.36
9.18668379204044,9.18668379204044,1.0300448860717417,-0.2760128679089703,5.134162291629346e-06,-0.14975592152504683,252.137,872.3100000000001,151.29000000000002
9.2959761486814,9.2959761486814,1.0159579557354248,-0.14834477589822306,5.436117236052346e-06,-0.08538672071592567,258.539,874.33,163.19
9.394333435594664,9.394333435594664,0.9995286735241732,0.004427798070940373,5.757073484630755e-06,0.0027147406857469204,264.924,875.62,177.43
9.481166861744956,9.481166861744956,0.9828878947475761,0.16224272525397365,6.068963784939486e-06,0.10566082624072298,271.427,876.62,192.14000000000001
9.555783892335198,9.555783892335198,0.9666972562233855,0.31823382255113897,6.362474723375549e-06,0.21918740757116495,277.914,877.41,206.68
9.648404130304012,9.648404130304012,0.9471466449889409,0.509950528789127,6.653389470481916e-06,0.37127720144574783,284.395,880.5500000000001,224.55
12.06551495997577,12.06551495997577,0.9450018189984416,0.6635813756457575,6.9502468357024645e-06,0.404497563698449,290.716,1047.8700000000001,238.87
12.186543998922852,12.186543998922852,0.9317705651963326,0.8314810092565305,7.260217864343294e-06,0.5316336230596154,297.111,1050.45,254.52
12.27394121585378,12.27394121585378,0.9187168913760378,0.9976640970923687,7.529370774444444e-06,0.6661580605235145,303.6,1052.1100000000001,270.01
12.346811831484862,12.346811831484862,0.9033648715557094,1.1931357472130255,7.802710474481958e-06,0.8346748392116061,310.49,1053.57,288.22999999999996
12.413810923592095,12.413810923592095,0.8897130222483167,1.3690816891438038,8.06740808639405e-06,1.000019145375135,317.283,1054.6599999999999,304.63
14.91084093805676,14.91084093805676,0.8945475251265393,1.572385079362599,8.316476303799781e-06,0.9803760938672558,324.071,1220.5600000000002,323.58
15.016165097975092,15.016165097975092,0.8833557347569672,1.7515495446213796,8.564251252280725e-06,1.1308816543245184,330.913,1223.66,340.28000000000003
15.115678111874788,15.115678111874788,0.8741019294553296,1.9030347092593416,8.812069881049445e-06,1.2692142164932996,337.307,1225.8,354.4
15.171053238444479,15.171053238444479,0.861125362430748,2.1068745200328043,9.038310434909641e-06,1.4576182988541442,343.941,1227.3899999999999,373.40000000000003
15.209332115943198,15.209332115943198,0.8475506131801273,2.318653355015338,9.244358932331197e-06,1.662787836927906,351.107,1229.0,393.14
17.801506906404303,17.801506906404303,0.8614749609517753,2.465954439326898,9.428982183787674e-06,1.5161788611373466,358.062,1394.08,406.87
17.8364887745215,17.8364887745215,0.8483635641328026,2.704661586153716,9.600463864061265e-06,1.7159861462298551,364.746,1396.6799999999998,429.12
17.892271221302817,17.892271221302817,0.8404837308029516,2.8541083526839435,9.758068506313663e-06,1.8519938288505713,371.736,1398.69,443.05
19.815299800201416,19.815299800201416,0.8442209999130512,3.086807589298491,9.900718997701246e-06,1.8269198536433058,378.444,1521.86,464.74
19.869937542541695,19.869937542541695,0.8347254097722743,3.2839957851940826,1.0010611625127576e-05,1.9820886184874145,385.522,1526.72,483.12
19.899484479005977,19.899484479005977,0.8247003825550127,3.4883720165222116,1.01146713246408e-05,2.1499905314680015,392.076,1530.56,502.17
19.870179070702942,19.870179070702942,0.8160082108575155,3.6559497978001843,1.0201375075060243e-05,2.3001842711869744,399.043,1530.3899999999999,517.79
19.822585203576352,19.822585203576352,0.8041953824382607,3.8813537148712602,1.0263138771804601e-05,2.4988578722043795,405.779,1531.94,538.8
22.30861879766563,22.30861879766563,0.8184075305105036,4.051077178367901,1.0286581818635407e-05,2.282439647013713,412.645,1691.02,554.62
24.03094749396217,24.03094749396217,0.820966835899629,4.302336566173927,1.0301385820151918e-05,2.2464850190683885,419.421,1805.29,578.04
23.985275550582408,23.985275550582408,0.8147977181520316,4.4421277627201485,1.0306896471972381e-05,2.3427418890045164,426.292,1806.52,591.0699999999999
23.931948637720037,23.931948637720037,0.8076920935268157,4.602302940343717,1.0276436462617158e-05,2.4467739599892346,433.115,1809.61,606.0
23.830556644566826,23.830556644566826,0.7962357586982162,4.855815294479344,1.024413789325022e-05,2.6215715167348237,440.064,1812.64,629.63
23.74548833215296,23.74548833215296,0.7876578605316265,5.042167795170662,1.0226839007969342e-05,2.7570205082256463,446.778,1813.8799999999999,647.0
23.69702939800133,23.69702939800133,0.7818587562260975,5.169299466626742,1.0216155223378447e-05,2.850341943821078,453.642,1815.26,658.85
26.05443758131507,26.05443758131507,0.7883784117191195,5.51368146272296,1.0186035820513197e-05,2.734201046832989,460.55,1974.52,690.9499999999999
25.92895975679854,25.92895975679854,0.7753634981565061,5.824590816207957,1.0162943870392007e-05,2.94438436282414,467.315,1977.3700000000001,719.93
27.627988680099406,27.627988680099406,0.7847704966521662,5.946358282117369,1.0146621297634092e-05,2.7827909839432805,474.278,2088.24,740.86
27.593325440453352,27.593325440453352,0.780775373615418,6.049136460391566,1.0125624418989054e-05,2.8430535915658397,480.895,2090.33,731.2800000000001
27.473062608000838,27.473062608000838,0.7703303175230545,6.309729565848797,1.0100928303905621e-05,3.01153536802213,487.904,2092.05,765.15
27.383946689878876,27.383946689878876,0.7607287316630668,6.552191656558284,1.0088462971093771e-05,3.1731144495971537,494.464,2094.5,787.75
27.29373360378399,27.29373360378399,0.7516715653401279,6.777810141851228,1.007299448145472e-05,3.3277977606952627,501.525,2096.5,808.7800000000001
27.26470905237072,27.26470905237072,0.7482828915302291,6.8629937259323475,1.004360069812933e-05,3.37859672454633,508.236,2098.75,816.72
29.3719358080071,29.3719358080071,0.7553109271404588,7.1869917409512185,1.002929537110637e-05,3.2490712071138175,515.34,2241.79,859.78
29.397259133925296,29.397259133925296,0.7536422349754314,7.242243058081922,1.002871548067302e-05,3.278282210346718,522.451,2245.0899999999997,867.85
29.398583006355917,29.398583006355917,0.7508397222400844,7.324959107611573,1.0023437112644227e-05,3.326199055697952,529.059,2247.97,868.97
31.128863906516795,31.128863906516795,0.7619078740749279,7.411537385134828,9.98761412862625e-06,3.121075869823672,536.178,2361.51,846.92
31.16102450292196,31.16102450292196,0.7617679994807852,7.42355320555937,9.975496049527709e-06,3.119693110855669,542.733,2364.6099999999997,852.07
31.02681222637827,31.02681222637827,0.7484415915147458,7.805055504038544,9.984656848197136e-06,3.355939079922684,549.709,2367.15,904.53
30.961510270673948,30.961510270673948,0.7383681908688493,8.10051594554913,9.965158419160001e-06,3.531032969358301,556.262,2373.0699999999997,932.0699999999999
33.0526205473958,33.0526205473958,0.7530509999428812,8.16231159344677,9.941205732372761e-06,3.2600326075627803,562.695,2508.2200000000003,937.83
33.07131443429757,33.07131443429757,0.7502060889682034,8.2610129755055,9.941891385629758e-06,3.310322281821739,569.174,2512.33,947.0300000000001
33.10179530783394,33.10179530783394,0.7467380826895371,8.38342414608051,9.938952206196101e-06,3.3708714610244552,575.698,2518.1200000000003,995.6700000000001
33.012217174910866,33.012217174910866,0.7460508604538119,8.38342414608051,9.915322851055873e-06,3.375088535943301,582.848,2513.9100000000003,1000.41
35.23460070908112,35.23460070908112,0.7581405641702577,8.521820649184598,9.905019334332249e-06,3.159865731107742,589.247,2659.11,958.4399999999999
35.35113351841751,35.35113351841751,0.7589378387330965,8.521820649184598,9.909720166337188e-06,3.147634020771989,595.685,2666.1600000000003,1042.81
36.91153004669803,36.91153004669803,0.7691284907885598,8.521820649184598,9.876518120149257e-06,2.9646628248229128,602.16,2767.0699999999997,954.27
36.926749584972576,36.926749584972576,0.7692236455966714,8.521820649184598,9.866633485003185e-06,2.960108830425554,608.625,2768.73,971.34
36.62897702011774,36.62897702011774,0.7464144252534258,9.288580190025614,9.870891764922421e-06,3.3535200778296983,615.025,2772.5499999999997,963.51
36.61457208548943,36.61457208548943,0.742939191974034,9.412171485820894,9.846768281230373e-06,3.407032820669931,621.34,2776.97,1054.33
38.3390386382891,38.3390386382891,0.7427403775789063,9.863086604073978,9.811617159450777e-06,3.3984054212973978,627.855,2902.1400000000003,1096.36
38.37732596788034,38.37732596788034,0.7424015907732402,9.885938119702795,9.791588353589177e-06,3.3974840773990915,634.297,2906.67,1098.49
39.55349787550002,39.55349787550002,0.7437661626519019,10.134944541179216,9.778244266343665e-06,3.3686892153830206,640.746,2989.7,1121.6999999999998
40.16972350650461,40.16972350650461,0.746043723597074,10.201353405846994,9.745493870681917e-06,3.317405209406447,647.89,3033.25,1139.97
40.808348061743686,40.808348061743686,0.7468421756199579,10.330952611854542,9.728190904922152e-06,3.2975744073363944,654.393,3079.0099999999998,1127.89
41.01685352711894,41.01685352711894,0.7370624326879882,10.784871685213762,9.700344460245919e-06,3.4604734434285294,661.459,3107.8100000000004,1182.28
41.30977973479885,41.30977973479885,0.7353949077855955,10.93077807608319,9.679735501248498e-06,3.482900517534796,668.06,3132.34,1195.88
41.11066986442556,41.11066986442556,0.7215035673738623,11.449174900113384,9.664296359075168e-06,3.7303655609641124,675.168,3136.07,1244.2
41.13411568791426,41.13411568791426,0.7216623061261701,11.449174900113384,9.648498478410704e-06,3.7213261563317293,681.824,3138.74,1266.95
41.17263038684199,41.17263038684199,0.7219226755118291,11.449174900113384,9.629948332245938e-06,3.709358852444572,688.781,3142.58,1286.91
41.07750248431823,41.07750248431823,0.7164025651346901,11.649474335226042,9.609919512932503e-06,3.804213797890793,695.487,3143.86,1264.05
41.08297552466697,41.08297552466697,0.7164403457526711,11.649474335226042,9.57974085114243e-06,3.7915620185727548,702.412,3146.44,1083.46
41.15850720614551,41.15850720614551,0.7210739458874496,11.480180008173138,9.54820656607396e-06,3.6934403142923324,709.067,3148.6800000000003,1097.68
41.75499149535051,41.75499149535051,0.7560065868265171,10.187942891980319,9.526386404820248e-06,3.0745440246474165,716.149,3150.98,1262.87
41.814919322103826,41.814919322103826,0.7563562705095341,10.187942891980319,9.503827481637255e-06,3.0614514116478055,722.826,3156.6200000000003,1247.0900000000001
41.59378819997816,41.59378819997816,0.7450170403098664,10.605707219954985,9.4739073078379e-06,3.2424559365484655,729.751,3156.8900000000003,1126.64
41.55060071678196,41.55060071678196,0.7414212180398245,10.744103723059071,9.461831553375945e-06,3.299917534937459,736.397,3159.0600000000004,1101.8300000000002
43.5131487095434,43.5131487095434,0.753083744989876,10.744103723059071,9.433966021371924e-06,3.0931481065511925,743.294,3287.54,1165.5800000000002
43.584311721983724,43.584311721983724,0.7561847390120401,10.626520337476062,9.405616485544971e-06,3.0326357037725047,750.284,3291.09,1245.03
45.104090177439105,45.104090177439105,0.76179313936293,10.744103723059071,9.368337412594669e-06,2.9294071174088328,757.447,3395.6400000000003,1178.48
44.99380342166933,44.99380342166933,0.7570317542848705,10.93206548541439,9.332837209148306e-06,2.995360592758385,764.224,3396.98,1205.73
45.03221734235367,45.03221734235367,0.7572390139640632,10.93206548541439,9.322922530873743e-06,2.988807793306552,771.009,3400.3199999999997,1167.52
45.083614079943494,45.083614079943494,0.7583177178140841,10.895910740029834,9.297686782994604e-06,2.9632515606273593,777.917,3404.7999999999997,1247.5400000000002
47.224569528181696,47.224569528181696,0.7692745355036513,10.895910740029834,9.257016861897905e-06,2.7764204022606545,784.775,3547.0899999999997,1196.0
47.17893519316812,47.17893519316812,0.7690513638042504,10.895910740029834,9.241990129955337e-06,2.7753998194469722,791.542,3545.52,1192.63
49.240918734142525,49.240918734142525,0.777988190179028,10.93206548541439,9.246209099224463e-06,2.638558839343804,798.32,3679.85,1157.53
48.64392355241779,48.64392355241779,0.7752634925997653,10.93206548541439,9.216039207060199e-06,2.6715826080147913,805.122,3644.04,1188.6200000000001
48.40015598328287,48.40015598328287,0.7607765508485704,11.578452253788132,9.196184420625382e-06,2.8917071033286033,812.111,3648.37,1256.25
48.29942130775137,48.29942130775137,0.7531408083288225,11.92315610221715,9.194051405545648e-06,3.0135614390520784,818.875,3651.7599999999998,1288.38
50.345401450395244,50.345401450395244,0.757008014978269,12.233529035147479,9.174030219074622e-06,2.9447717454435165,825.861,3795.4,1341.19
50.02067267512216,50.02067267512216,0.7554305373979538,12.233529035147479,9.146732601941471e-06,2.9612404665645697,832.558,3776.92,1317.31
50.45460455736357,50.45460455736357,0.7557137878249874,12.325364234106472,9.128136142821746e-06,2.9506909076854924,839.634,3809.56,1325.8700000000001
51.066355657983074,51.066355657983074,0.7554216796728874,12.489723492056442,9.093617010130213e-06,2.9441855243005297,846.725,3857.43,1374.6100000000001
51.30101254686228,51.30101254686228,0.7495513957144749,12.848266990795869,9.068130017723213e-06,3.0299463377739855,853.318,3885.2799999999997,1237.16
49.172674602327604,49.172674602327604,0.6077475307236755,19.28810303368421,9.052257636593058e-06,5.842508987656456,860.398,3927.3199999999997,1974.87
49.69460075460081,49.69460075460081,0.6083288446642355,19.463941691504054,9.028420658701988e-06,5.812928289144116,867.004,3968.17,1991.26
49.84618434099208,49.84618434099208,0.6043587036750535,19.721208989522353,9.022717557569352e-06,5.90669026381715,874.033,3985.68,2015.24
50.46802199421741,50.46802199421741,0.6028817234943797,20.041773912991353,8.999763925525668e-06,5.928145770196874,880.573,4037.0600000000004,2045.12
50.83517870425064,50.83517870425064,0.6021832798479406,20.223084060468803,8.97736463425826e-06,5.930662431065051,886.952,4067.8900000000003,2062.02
51.038128813072795,51.038128813072795,0.6019910540902608,20.313631850096595,8.97300237256661e-06,5.9325386842299315,893.503,4084.04,2070.46
51.655621262756625,51.655621262756625,0.6010747419657119,20.606732041166648,8.979006696159193e-06,5.959246518066531,899.861,4132.139999999999,2097.78
52.10623259005146,52.10623259005146,0.6032748393241147,20.671853496503218,8.959321395865354e-06,5.89182241431414,906.339,4165.06,2103.85
52.1097215217593,52.1097215217593,0.5973699646170361,20.980939020102348,8.950605392624771e-06,6.032748178495692,912.816,4174.53,2132.66
52.42590592906069,52.42590592906069,0.5960942803822102,21.175123260891805,8.951630782915526e-06,6.0655084138837125,919.935,4200.55,2150.76
52.75717093848787,52.75717093848787,0.5940691826200253,21.415761521715424,8.927409218499503e-06,6.1001489846156955,926.388,4230.88,2173.19
53.121648769943405,53.121648769943405,0.5904340656933287,21.756817710372705,8.92936040979439e-06,6.194022417564857,932.9,4264.05,2204.98
53.61964546790893,53.61964546790893,0.5942379417000427,21.756817710372705,8.92476960257031e-06,6.0940788692011605,939.979,4297.12,2226.06
53.81007654728216,53.81007654728216,0.5931039624125616,21.89510692936586,8.913025852017466e-06,6.114737266883412,946.464,4314.4,2217.87
54.36475138698926,54.36475138698926,0.5956392321241931,21.982972616220316,8.894413961454826e-06,6.038138297964355,952.985,4354.8099999999995,2244.41
54.603197568579205,54.603197568579205,0.5937996317536861,22.179838959783105,8.869608872346814e-06,6.067431162777382,960.114,4377.97,2190.83
54.86486126115199,54.86486126115199,0.5882984628311172,22.587947717773762,8.806283222343895e-06,6.1627907744921515,966.626,4411.660000000001,2290.81
55.1195742863525,55.1195742863525,0.5898934471107087,22.604898607301244,8.720614797183931e-06,6.062758098204891,973.715,4436.15,2282.45
55.4461923324937,55.4461923324937,0.5923092703688895,22.604898607301244,8.648863826212923e-06,5.953075158848752,980.313,4463.9,2284.03
55.830457802672434,55.830457802672434,0.595115291957731,22.604898607301244,8.5546235591793e-06,5.820109664424211,987.241,4497.58,2298.5
56.25794287124906,56.25794287124906,0.5984931804302169,22.587947717773762,8.491892668287395e-06,5.696895017118041,994.042,4531.139999999999,2356.6699999999996
56.54867282567429,56.54867282567429,0.6011645247307156,22.553616802275076,8.441112958659835e-06,5.6001562969419165,1000.944,4554.179999999999,2279.25
56.82996548274296,56.82996548274296,0.6054040209479883,22.424875869154995,8.37050346151701e-06,5.455806195973919,1007.697,4576.01,2267.25
57.498750621586936,57.498750621586936,0.6208659993637892,21.79973135474607,8.330652797989328e-06,5.087142356723403,1014.569,4608.32,2144.22
58.080224045429674,58.080224045429674,0.6366240006954293,21.104959452341358,8.278396442939538e-06,4.725191913604452,1021.286,4634.44,2093.9199999999996
58.69318715677156,58.69318715677156,0.641718545743659,21.028680449467707,8.239455212836466e-06,4.6002161157958215,1028.261,4677.63,2208.98
59.15407637242782,59.15407637242782,0.6523431412423844,20.56532037434635,8.188047025762096e-06,4.363701445399877,1035.168,4702.04,2137.1099999999997
59.44871309073952,59.44871309073952,0.657274848086147,20.374569225106764,8.158415423613014e-06,4.2540714490684675,1042.32,4720.139999999999,2049.68
59.819491419439416,59.819491419439416,0.6593991566687629,20.374569225106764,8.1085421089328e-06,4.188322433473609,1049.29,4750.46,1976.37
60.14794484022967,60.14794484022967,0.6612590957309097,20.374569225106764,8.073790968482225e-06,4.135932906178463,1056.393,4776.41,2076.14
60.46807438044338,60.46807438044338,0.6630524548058649,20.374569225106764,8.044554072891756e-06,4.088051748237613,1063.259,4801.2699999999995,1996.45
60.6901567798912,60.6901567798912,0.6565993293602668,20.841040539445192,8.020949696708708e-06,4.194947179889724,1070.036,4830.650000000001,2119.62
58.85028560212375,58.85028560212375,0.5433323642238598,26.875020790672476,8.019581898925923e-06,6.740411112684469,1076.895,4857.52,2682.0499999999997
59.209302389643796,59.209302389643796,0.5421458975071167,27.10922200484009,8.007710376352624e-06,6.762687063106941,1083.613,4888.860000000001,2703.8799999999997
59.55353152168743,59.55353152168743,0.5432557120217014,27.20073535146629,8.000676019974098e-06,6.726598526666097,1090.484,4915.2,2716.97
59.83592877057903,59.83592877057903,0.5445937337994424,27.249656906051914,7.972293508283695e-06,6.666680489202018,1097.355,4938.13,2712.4100000000003
60.13349446552097,60.13349446552097,0.5440408867595217,27.418414812550154,7.957445832393027e-06,6.669112623148933,1104.257,4963.94,2732.7
60.54146038963266,60.54146038963266,0.544171774861491,27.5965064366996,7.931813605215749e-06,6.6441235742431575,1110.974,4998.48,2749.2999999999997
60.80803003277933,60.80803003277933,0.5415669498403793,27.876410682124845,7.943482254391867e-06,6.724108256316213,1117.937,5022.63,2775.39
61.134048339873445,61.134048339873445,0.5417233125634684,28.016309162781997,7.944279620559475e-06,6.7205491514692755,1124.639,5048.3,2788.43
61.35776122389697,61.35776122389697,0.5400633134065681,28.22068539411013,7.933010834096693e-06,6.756027723359623,1131.602,5069.67,2807.48
61.694341142027135,61.694341142027135,0.5396893471208144,28.39856245003771,7.959857103694175e-06,6.789103842374468,1138.217,5094.69,2824.06
62.01200955771313,62.01200955771313,0.5386097599073272,28.611735978462377,7.983533627195872e-06,6.838948662336928,1145.254,5119.570000000001,2844.37
62.466397914712346,62.466397914712346,0.541890401325613,28.616456479343444,8.002836279834223e-06,6.765530645021956,1151.869,5148.900000000001,2858.5099999999998
62.7450820121221,62.7450820121221,0.5415073932544167,28.768156212203273,8.010272784781333e-06,6.782272773350805,1158.992,5171.01,2843.93
63.25138535278943,63.25138535278943,0.5439443484129202,28.84615176085186,8.056885845122283e-06,6.755081350841895,1165.649,5203.15,2865.78
63.34878080938992,63.34878080938992,0.5396783381520558,29.16081605821952,8.065327026488498e-06,6.879365869849451,1172.707,5216.95,2895.1099999999997
63.637775743654274,63.637775743654274,0.5392298742903636,29.32238592928523,8.053458670321993e-06,6.881653522637444,1179.181,5241.75,2910.17
63.75155758071081,63.75155758071081,0.5309833808334703,29.900540003105327,8.030077913584255e-06,7.09295268104501,1185.582,5266.200000000001,2964.06
63.97691345991937,63.97691345991937,0.5296606167980786,30.090862015901177,7.986481938995223e-06,7.092007353403672,1192.184,5290.2699999999995,2981.7999999999997
64.0722445951196,64.0722445951196,0.5278621796290552,30.250929909413813,7.949690771419199e-06,7.110472805758631,1199.232,5304.11,2996.72
64.38802485809873,64.38802485809873,0.5263404137010518,30.49800521689344,7.945474221284802e-06,7.15022053149858,1205.758,5332.21,3019.75
64.5955019344616,64.5955019344616,0.5256760890569714,30.639191106881796,7.912549547304066e-06,7.139589425763292,1212.832,5352.89,3032.9100000000003
64.83592969140571,64.83592969140571,0.5215790114661256,31.018869575475097,7.911513678565278e-06,7.256875970256122,1219.333,5378.860000000001,3068.2999999999997
65.14446911513635,65.14446911513635,0.5230544300881573,31.070365948723136,7.907930973259343e-06,7.210822484055824,1225.846,5401.55,3077.75
65.27532988488093,65.27532988488093,0.5232463303488377,31.120253060307164,7.910695948910342e-06,7.207796986599479,1232.81,5411.4800000000005,3073.1000000000004
65.5505425822861,65.5505425822861,0.5211808653364463,31.386854075976665,7.91089689794542e-06,7.267896922197175,1239.598,5436.9,3102.6
66.11717878898548,66.11717878898548,0.5224010080362678,31.57749794110532,7.944492221172525e-06,7.2631587958809805,1246.62,5477.25,3120.37
66.3349369460406,66.3349369460406,0.5235531770637849,31.6050699576152,7.96715783788107e-06,7.250318030688484,1253.158,5490.69,3122.9399999999996
66.59201399457798,66.59201399457798,0.5215178767981943,31.863088244410037,7.987132085276896e-06,7.3280324385416895,1260.217,5512.82,3146.9900000000002
66.85833971254314,66.85833971254314,0.5191603281597967,32.14814212716008,8.0232923936004e-06,7.431071043682203,1266.83,5534.76,3173.93
67.30054736947491,67.30054736947491,0.5222607705885072,32.15211163926462,8.05646475832362e-06,7.369669487304727,1273.917,5561.83,3173.56
67.53421239877851,67.53421239877851,0.5227365801626016,32.23160916546627,8.105089556545174e-06,7.400023083599541,1280.407,5575.14,3181.34
67.79244082249184,67.79244082249184,0.519914524630525,32.546166178723,8.134742141292894e-06,7.511564618599634,1287.568,5597.86,3210.66
68.09429927989581,68.09429927989581,0.5196999161817204,32.70569765168097,8.163024674893772e-06,7.544164071389296,1294.124,5619.71,3225.53
68.48089199193049,68.48089199193049,0.5224113369385598,32.70569765168097,8.174441698635985e-06,7.473078025074321,1301.093,5644.78,3245.26
68.76926407455045,68.76926407455045,0.5244140228660027,32.70569765168097,8.165677338152108e-06,7.405373362447839,1307.807,5665.12,3264.8700000000003
69.17584155767392,69.17584155767392,0.527209255207784,32.70569765168097,8.14765298269714e-06,7.306652688560434,1314.794,5694.37,3258.9199999999996
69.30127047565134,69.30127047565134,0.5304257893231403,32.542089382507534,8.101182611818663e-06,7.171797652124248,1321.579,5703.23,3194.03
69.66784484931372,69.66784484931372,0.5344626848750906,32.43298144168826,8.069930466645732e-06,7.02921619975205,1328.434,5728.42,3152.2000000000003
69.84510109076945,69.84510109076945,0.5356441477615024,32.43298144168826,8.009696257260137e-06,6.94369451669542,1335.251,5746.47,3200.11
70.26323146265409,70.26323146265409,0.5393358371306238,32.36775270224076,7.979775021121743e-06,6.81578364891911,1342.139,5776.32,3210.28
70.60206273812922,70.60206273812922,0.5479029644700701,31.91898326620634,7.955617598080562e-06,6.564503872288205,1348.799,5790.66,3123.7200000000003
71.00135353661189,71.00135353661189,0.5505647958529702,31.910507821442597,7.913257764163308e-06,6.459723987972844,1355.838,5822.12,3249.69
71.3874510668467,71.3874510668467,0.5570442149982651,31.62148442658802,7.910676333034806e-06,6.290487811645243,1362.949,5841.580000000001,3151.41
71.59938178433714,71.59938178433714,0.5583553427621153,31.62148442658802,7.872197781475984e-06,6.226705154659969,1369.871,5860.1900000000005,3124.4700000000003
71.9387567246117,71.9387567246117,0.5604388251017733,31.62148442658802,7.872231970590774e-06,6.1743180148803605,1376.517,5883.41,3097.02
72.32457283350314,72.32457283350314,0.566855519296422,31.32698954207583,7.869727624460758e-06,6.013400186006048,1383.501,5902.790000000001,3087.3599999999997
72.72465935559376,72.72465935559376,0.5706634672808192,31.22335309091416,7.862585175573686e-06,5.9153866526186505,1390.216,5928.4,3248.12
73.15086355424879,73.15086355424879,0.5831173873770509,30.495323114120104,7.844838808789498e-06,5.608436601290032,1397.2,5941.59,2985.16
73.3808912180535,73.3808912180535,0.5844241926211778,30.495323114120104,7.832424409199142e-06,5.569526618991948,1403.893,5958.78,2911.74
73.7099063846124,73.7099063846124,0.5862791772519972,30.495323114120104,7.833112088611927e-06,5.527608183472823,1410.845,5981.25,2917.15
74.21102596473375,74.21102596473375,0.5940372864338032,30.126909477174802,7.8398092635092e-06,5.357694399222303,1417.555,6005.71,3019.5
74.56085942052061,74.56085942052061,0.5971032062516186,30.04033119965155,7.860126258021444e-06,5.303638692035104,1424.639,6025.11,3029.4500000000003
74.8930150742621,74.8930150742621,0.5988900811395523,30.04033119965155,7.87830356031278e-06,5.276537049707258,1431.809,6045.66,3113.46
75.18437261763644,75.18437261763644,0.6004444786361786,30.04033119965155,7.892849034481062e-06,5.252161562349655,1438.302,6063.83,2951.1099999999997
75.60560295184307,75.60560295184307,0.6063571227862146,29.76160707944657,7.905445282120332e-06,5.13216075076465,1445.452,6084.16,2977.09
76.31859240883574,76.31859240883574,0.6249959363313815,28.61978228678238,7.922571461887442e-06,4.753625296113213,1452.012,6102.299999999999,2844.68
76.69273558724744,76.69273558724744,0.6292580385853768,28.433215217869197,7.937601051101672e-06,4.67662167531124,1458.995,6121.26,2795.02
77.15156671609657,77.15156671609657,0.6314628927433432,28.433215217869197,7.982973755500035e-06,4.659057703891988,1465.625,6146.66,2827.29
77.68375184910299,77.68375184910299,0.6384442213032553,28.08700939188711,8.009206594653837e-06,4.535674112864597,1472.128,6170.759999999999,2654.48
78.04918262346989,78.04918262346989,0.6401370463110889,28.08700939188711,8.040406849639147e-06,4.520039223547081,1479.294,6191.47,2671.58
78.4925364254999,78.4925364254999,0.6464341168014669,27.752282965774903,8.078425245807949e-06,4.4184789797606365,1485.699,6208.02,3041.21
79.0957616436664,79.0957616436664,0.661641865880329,26.762694326525207,8.114367409875927e-06,4.149619844134342,1492.184,6218.89,2763.82
79.54643951875852,79.54643951875852,0.6635588658847004,26.762694326525207,8.148126211822717e-06,4.13130615015635,1498.621,6244.7,2860.09
80.08013248618335,80.08013248618335,0.6819807444352508,25.46702411878252,8.179469872661812e-06,3.8142263414963202,1505.084,6243.22,2461.14
80.69670208467826,80.69670208467826,0.6844105959614192,25.46702411878252,8.208933110669228e-06,3.785231151410626,1512.138,6280.59,2550.81
80.88644134738206,80.88644134738206,0.6851508893881288,25.46702411878252,8.245737752057627e-06,3.7891845982898245,1518.639,6288.0,2432.56
81.54819431718884,81.54819431718884,0.6957362193804566,24.812161905645038,8.254231499892999e-06,3.6097929248283074,1525.164,6314.47,2455.34
81.3844185875751,81.3844185875751,0.687077396868317,25.46702411878252,8.241420895265743e-06,3.7534736141882847,1532.305,6322.219999999999,2576.0
81.89314224629504,81.89314224629504,0.6894915932462239,25.42850912295743,8.240545412640953e-06,3.711080239302533,1538.813,6355.67,2638.14
81.98409351976414,81.98409351976414,0.6860699229659812,25.73727279422376,8.217249218604357e-06,3.7600273585118353,1545.866,6373.2300000000005,2489.77
82.25285939599428,82.25285939599428,0.6870957072712154,25.73727279422376,8.216677839320263e-06,3.741885942067061,1552.587,6391.46,2720.67
82.62757473620226,82.62757473620226,0.6922515370426788,25.42850912295743,8.211617382455314e-06,3.650569905037917,1559.644,6409.589999999999,2547.22
83.0698868941576,83.0698868941576,0.6938901679816077,25.42850912295743,8.203353820926094e-06,3.6189117182846187,1566.275,6440.719999999999,2650.1899999999996
82.64205783107626,82.64205783107626,0.678938130177329,26.533213613238658,8.198730120646328e-06,3.8770832064162377,1573.408,6440.86,2473.3900000000003
83.02773475922737,83.02773475922737,0.6804295132201007,26.533213613238658,8.207247970453026e-06,3.854615618638827,1580.461,6465.639999999999,2525.04
77.72506038695354,77.72506038695354,0.4765005006622296,40.689030198568155,8.203978561177967e-06,9.013167170623499,1587.066,6471.2699999999995,3969.6600000000003
78.13106040759365,78.13106040759365,0.4760186725779302,40.939216745264844,8.188412844476374e-06,9.013460351234933,1594.013,6506.65,3992.98
78.30649854872948,78.30649854872948,0.47550058573096565,41.0717126222676,8.187322918400183e-06,9.031000600201123,1600.745,6522.01,4005.33
78.37344137435072,78.37344137435072,0.4756775489805032,41.09295487623241,8.156395596859522e-06,8.990504891382423,1607.707,6530.14,4007.3100000000004
78.76369718993811,78.76369718993811,0.4761818956359549,41.25785055473705,8.151081643747048e-06,8.966498252609655,1614.414,6561.29,4037.86
78.80816782492721,78.80816782492721,0.4744109782230912,41.42070783513395,8.160313117615267e-06,9.04062339565802,1621.301,6567.54,4022.6800000000003
79.16076634726014,79.16076634726014,0.47620182196975347,41.46426518417291,8.15861627514986e-06,8.974069696950563,1628.083,6592.679999999999,4041.92
79.24773276019178,79.24773276019178,0.4744643790419226,41.64750644564716,8.16347758771232e-06,9.042192528549483,1634.954,6602.76,4059.0
79.38121997507562,79.38121997507562,0.4712665732040351,41.97150446066603,8.141458876467337e-06,9.1342388695353,1641.754,6622.26,4089.2
79.786748495043,79.786748495043,0.4716774745734227,42.15313646047628,8.133266258229325e-06,9.110012669993644,1648.705,6655.17,4110.34
79.75564420853163,79.75564420853163,0.47090511913055044,42.19830307117925,8.104482777705377e-06,9.105953992803686,1655.507,6657.09,4106.13
80.09009651976683,80.09009651976683,0.47256538083661526,42.242289556661945,8.108318141365587e-06,9.049769332183299,1662.145,6680.5,4121.39
80.41951829961937,80.41951829961937,0.4737987380613179,42.31685201376065,8.08495245158921e-06,8.97915473592904,1669.063,6707.099999999999,4114.4400000000005
80.518727109434,80.518727109434,0.474091327675516,42.34549687137987,8.083168607562543e-06,8.966644657730797,1675.967,6714.74,4124.06
80.67560551929762,80.67560551929762,0.4744650350672137,42.39785151751537,8.06075891109966e-06,8.92839374576104,1682.858,6729.0,4128.9400000000005
80.8483850155446,80.8483850155446,0.47213534610544616,42.677004774164075,8.049899643991828e-06,9.000083396663577,1689.503,6748.9,4154.96
81.1774614897449,81.1774614897449,0.4712183389945528,42.925152922753036,8.043819672790695e-06,9.026440559342758,1696.443,6778.150000000001,4178.09
81.22363950650201,81.22363950650201,0.4711636586396054,42.95401234859413,8.016582566404592e-06,8.997850570376233,1703.384,6784.799999999999,4180.780000000001
81.39585987804784,81.39585987804784,0.4701763403878424,43.1254523578657,7.995003543522889e-06,9.009262423854189,1710.364,6803.04,4196.76
81.63179857187149,81.63179857187149,0.46945637854881195,43.309230039894615,7.92864283643068e-06,8.960344508761597,1717.343,6830.530000000001,4213.89
81.71631535873857,81.71631535873857,0.4674082180497289,43.52143801132088,7.869239944057613e-06,8.96666417609712,1724.16,6847.68,4233.67
81.75145720171818,81.75145720171818,0.46763715900581915,43.52143801132088,7.80899749816884e-06,8.889841222797017,1731.116,6856.28,4234.04
81.88345211250672,81.88345211250672,0.4684953200126073,43.52143801132088,7.713976087957375e-06,8.751452185157053,1737.821,6875.17,4259.11
82.26567676600635,82.26567676600635,0.47096480911338323,43.52143801132088,7.637883374581363e-06,8.579641219156525,1745.011,6909.469999999999,4264.31
82.3794209345013,82.3794209345013,0.4718945211215032,43.50502354234807,7.568896153468112e-06,8.470485137672743,1752.068,6924.21,4232.14
82.29666787885724,82.29666787885724,0.4733254447288666,43.3435609553933,7.5080662493193645e-06,8.354309908421708,1758.647,6921.0599999999995,4202.37
82.69195918059663,82.69195918059663,0.4777528653084243,43.18563874409933,7.455841377031376e-06,8.150221753993673,1765.728,6950.370000000001,4143.889999999999
83.03575602714338,83.03575602714338,0.4801554659735333,43.165683899465726,7.386605788076059e-06,7.9971736573988315,1772.298,6981.36,4200.51
83.26804933235414,83.26804933235414,0.48890070555760434,42.5582412633608,7.352624804100973e-06,7.686471520612054,1779.414,6987.099999999999,4217.09
83.35102755449844,83.35102755449844,0.4911600238550101,42.41233487249138,7.276346656382242e-06,7.538268342761522,1785.864,6998.0599999999995,4077.2899999999995
83.65207939196983,83.65207939196983,0.4997885361764106,41.84372908454434,7.243575282657621e-06,7.2497048915415965,1792.371,7009.75,4058.55
83.86443129615466,83.86443129615466,0.5010551143335189,41.84372908454434,7.193793774435892e-06,7.163496608688434,1799.518,7030.41,4053.0099999999998
84.1613338043642,84.1613338043642,0.5052041504302327,41.64267866065516,7.170148242984362e-06,7.022427643176215,1805.971,7049.44,4130.29
84.55582927321808,84.55582927321808,0.5082155349830035,41.58324326319805,7.1716724107726964e-06,6.939805726180639,1812.433,7075.650000000001,4045.4800000000005
84.80677092311798,84.80677092311798,0.5106232925046812,41.50245832766521,7.147959817681367e-06,6.850539511676658,1819.495,7094.29,4235.92
86.65272316357138,86.65272316357138,0.5758241247379309,36.75599469174966,7.141611772312186e-06,5.260806718859015,1826.043,7116.88,3588.0299999999997
86.43319915354314,86.43319915354314,0.5747467980855949,36.75599469174966,7.110107512117596e-06,5.260744375705733,1832.507,7105.75,3603.06
86.87327462688916,86.87327462688916,0.5787571398662358,36.59474667301676,7.12188529563128e-06,5.1835962354947345,1838.97,7131.48,3454.8
87.20004397245035,87.20004397245035,0.5883684562811357,35.89428871273259,7.090662248451768e-06,4.960735430596633,1846.286,7143.0199999999995,3522.7400000000002
87.96468228650483,87.96468228650483,0.600232734900175,35.16540046305106,7.092696289404189e-06,4.723880643181434,1853.428,7180.17,3715.58
88.01536588640394,88.01536588640394,0.6005665492660022,35.15628131362172,7.060680087301335e-06,4.696018809649762,1860.721,7188.23,3267.69
88.20675527757618,88.20675527757618,0.6014332326023208,35.15628131362172,7.061977539015915e-06,4.6799368684399,1867.866,7201.5599999999995,3423.35
