Repository: keshavkasturirangan/dynamic-diafiltration-pyomo

## Files

- `preprocess_nacl.py` — the salt-general pipeline (module name kept for
  backward compatibility with existing NaCl importers): raw-sheet loading,
  water flux (Jw) from a smoothed mass-vs-time slope, per-experiment
  conductivity calibration, the `Salt` dataclass (per-salt ICP molar mass,
  valence-aware ionic-strength multiplier, CP solution diffusivity),
  concentration polarization (CP, optional), derived columns.
- `validate.py` — validates the original NaCl pipeline against the two runs
  where we have both raw and already-processed (Excel) data.
- `process_raw_runs.py` — applies the pipeline to the 6 raw-only NaCl runs;

File: data3_regression_july26_AD/analysis/preprocessing/processed/NaCl_MC5_05.27.26_NaCl_CP.csv (part 1 of 3)
# source: NF270_MC5.xlsx / 05.27.26_NaCl
# salt: NaCl, ICP molar mass = 22.99 g/mol [elemental cation]
# calibration: cond = -63.706000 + 76.685000 * c_mM (source: given (embedded MC5 05.27.26_NaCl formula), n=0, R^2=n/a (given, not fit))
# ionic strength: I = 1.0 * c_salt (valence-aware, z=1)
# CP: solution D_s = 1.607083e-09 m^2/s, k = 2.547335e-05 m/s
# apply_cp: True
c_int_mM,ionic_strength_mM,rejection,c_p_mM,Jw_m3_m2_s,B_um_s,time_s,ret_cond_uS_cm,perm_cond_uS_cm
2.424810199094194,2.424810199094194,0.9835038635127227,0.04,1.6357347620797376e-07,0.002743589007965544,0.285,121.07,72.96
2.4653198069923197,2.4653198069923197,0.9837749245000389,0.04,1.493235093120285e-07,0.002462743410275565,7.027,124.25999999999999,73.07
2.413657441375084,2.413657441375084,0.9834276400145616,0.04,1.3685833285615513e-07,0.0023062861636323003,13.417,120.41,73.13
2.4100884027683795,2.4100884027683795,0.9834030984282346,0.04,9.993473027438298e-08,0.0016865992029268498,19.876,120.39999999999999,73.51
2.4101467450102896,2.4101467450102896,0.9834035001881891,0.04,9.352741085279262e-08,0.0015784239697341877,26.271,120.45,73.98
2.4119609600820864,2.4119609600820864,0.9834159836489896,0.04,8.771073689901734e-08,0.0014791261471012059,32.766,120.63,74.66000000000001
2.4137083402548045,2.4137083402548045,0.9834279894828646,0.04,1.0365916913102678e-07,0.001746788640762825,39.865,120.64999999999999,75.13
2.4134168223527284,2.4134168223527284,0.9834259877408968,0.04,9.631553298637724e-08,0.0016232383975588623,46.543,120.67999999999999,75.66000000000001
2.41345769722888,2.41345769722888,0.9834262684421907,0.04,8.973072609959097e-08,0.0015122363664514548,53.596,120.73,76.13000000000001
2.4121173427738665,2.4121173427738665,0.9834170588260017,0.04,8.376962421033165e-08,0.00141257133784747,60.184,120.67,76.57
2.4130550640547246,2.4130550640547246,0.9834235030124896,0.04,7.838749451832551e-08,0.0013212924673460984,67.255,120.78,76.98
2.412728643491615,2.412728643491615,0.9834212603610021,0.04,7.347923946304546e-08,0.0012387297580715554,73.746,120.78999999999999,77.31
2.4127063553669186,2.4127063553669186,0.983421107209743,0.04,6.902817569438295e-08,0.0011637036422690128,80.354,120.82,77.63000000000001
2.4125879825870786,2.4125879825870786,0.983420293772206,0.04,6.494982871840867e-08,0.0010950039230593616,87.318,120.84,77.91
2.4126337419153723,2.4126337419153723,0.983420608231963,0.04,6.123050062826898e-08,0.0010322790162941714,94.092,120.87,78.25
2.412971957324076,2.412971957324076,0.9834229320906162,0.04,5.784527702936458e-08,0.000975068868400701,100.888,120.92,78.5
2.413074918113332,2.413074918113332,0.9834236393989483,0.04,5.474175089936095e-08,0.0009227142469295885,107.675,120.95,78.82000000000001
2.412678888946638,2.412678888946638,0.9834209184723028,0.04,5.189313581992889e-08,0.0008748446502673118,114.631,120.94000000000001,79.05
2.4133487182126987,2.4133487182126987,0.9834255200261222,0.04,4.926519660229759e-08,0.0008303069199101566,121.415,121.01,79.32000000000001
2.4140370131606756,2.4140370131606756,0.9834302457742234,0.04,4.683714819592023e-08,0.0007891561578235642,128.29,121.08,79.5
2.4106650023937206,2.4106650023937206,0.22419902576274442,1.8701962574167046,3.434690548688994e-08,0.11885137612936066,135.08,121.1,79.71000000000001
2.413511143013805,2.413511143013805,0.22511389150606986,1.8701962574167046,3.3099352144438775e-08,0.11393445337949219,141.872,121.32,80.49000000000001
4.592271523354147,4.592271523354147,0.5927513763274317,1.8701962574167046,6.015266293706798e-08,0.0413277643371153,148.757,287.96,80.21000000000001
4.3010429405299115,4.3010429405299115,0.5643574871255262,1.8737171545934665,1.1101932938141355e-07,0.08569876493655953,155.639,265.31,79.97999999999999
5.098009732436315,5.098009732436315,0.631872723695881,1.8767164373736713,1.992717720006875e-07,0.11609517537303168,162.492,325.31,79.27
6.244907282254737,6.244907282254737,0.6994804962586925,1.8767164373736713,2.8560370802636874e-07,0.12270461444148528,169.284,411.45,79.39999999999999
6.803447800721927,6.803447800721927,0.7218520778435915,1.8923648692703916,3.930510649379848e-07,0.151452548755498,176.15,452.25,81.41
7.735327733844509,7.735327733844509,0.7487691868527964,1.9433526765338724,5.283552262701999e-07,0.1772764096828852,182.846,520.36,85.32
8.320924287248193,8.320924287248193,0.7564826579792612,2.02628936558649,6.485277203270411e-07,0.20876585208532253,189.959,562.25,91.67999999999999
9.167946173690996,9.167946173690996,0.7677158028898544,2.129569016104844,8.131863258581568e-07,0.2460420015999222,196.606,622.38,99.6
9.720702487739832,9.720702487739832,0.7664227138277132,2.270535306774467,9.95947335137356e-07,0.30352789852754614,203.497,659.8199999999999,110.41
10.496486668570423,10.496486668570423,0.769883601848347,2.4154137054182696,1.2043648514384928e-06,0.35998182193789474,210.287,712.6,121.52
11.161133573205053,11.161133573205053,0.7649865743435537,2.623016235248093,1.4029628960488285e-06,0.4310077161187533,217.235,757.1,137.44
11.952514945393332,11.952514945393332,0.766265546683276,2.7937145465214837,1.6167987353892388e-06,0.49317311756360904,223.914,809.68,150.53
12.754930256391534,12.754930256391534,0.7646526770114142,3.001838690747865,1.8886317437527282e-06,0.5812893073763927,230.902,860.9599999999999,166.49
13.555076071128987,13.555076071128987,0.7627774146848136,3.2155701897372366,2.173792419105022e-06,0.6760460491763863,237.589,910.91,182.88
14.276733075937036,14.276733075937036,0.7581720193961945,3.452513529373411,2.4361653229370982e-06,0.7770438968877799,244.657,955.4,201.05
15.144869867426236,15.144869867426236,0.7556657268283186,3.700410771337289,2.7189500307457824e-06,0.8791356494897947,251.265,1008.8299999999999,220.06
15.872233034195542,15.872233034195542,0.7487631455731487,3.9876899002412465,3.0293771679214914e-06,1.0164645456188066,258.296,1051.27,242.09
16.643211234271988,16.643211234271988,0.7466819027296541,4.2160266023342245,3.3394409784164365e-06,1.1329333569041349,264.91,1095.49,259.6
17.43526697576156,17.43526697576156,0.7424308447949848,4.490786985720805,3.640060474933306e-06,1.2628345225643722,271.19,1141.14,280.66999999999996
18.171467092868003,18.171467092868003,0.7377527669530549,4.765416965508249,3.930772255493315e-06,1.3972623267794748,277.689,1182.7700000000002,301.73
18.99904348140617,18.99904348140617,0.7361143459892047,5.013575014670405,4.228196389515409e-06,1.5157432749581548,284.07,1229.2099999999998,320.76
19.736348061069187,19.736348061069187,0.7315488126173353,5.298246071591576,4.530979953775634e-06,1.66270100862617,290.591,1269.3600000000001,342.59000000000003
20.56764501649848,20.56764501649848,0.727791102991248,5.5986959640086065,4.820925929559015e-06,1.8031258206545193,297.05,1315.6000000000001,365.63
21.34411979721061,21.34411979721061,0.7242160201668635,5.886366303709982,5.1321075201803246e-06,1.9543243969123933,303.471,1356.77,387.69
22.180545192606345,22.180545192606345,0.7219637842304463,6.166994849057835,5.41953600556251e-06,2.087123087232965,309.967,1401.87,409.21000000000004
23.069820372989614,23.069820372989614,0.7202852108235049,6.452969941970399,5.744019445281649e-06,2.230626374135479,316.351,1448.1599999999999,431.14000000000004
23.747862086262288,23.747862086262288,0.715570460943215,6.754593466779683,6.033647984589922e-06,2.3982931224211033,322.759,1482.57,454.27
24.5973396206602,24.5973396206602,0.7133959639395024,7.049696811632001,6.340066059636042e-06,2.547096722481538,329.23,1526.05,476.9
25.395492002620315,25.395492002620315,0.710064421685388,7.363056660363825,6.618376158063429e-06,2.702434680978818,335.629,1567.35,500.93
26.265775023001154,26.265775023001154,0.7081230070215551,7.666375431961923,6.929193989979869e-06,2.856103085912126,342.112,1610.8,524.19
27.104427985765803,27.104427985765803,0.7039956246329422,8.023029275608009,7.209030742525918e-06,3.0311333867393047,348.709,1654.13,551.5400000000001
27.95377109998957,27.95377109998957,0.7005152374697052,8.371728499706592,7.501769852693748e-06,3.207161875601701,355.781,1696.8700000000001,578.28
28.76472723834015,28.76472723834015,0.6992206684607125,8.651835430657886,7.752292425010389e-06,3.33475458988484,362.162,1737.43,599.76
29.527928526578382,29.527928526578382,0.6961528724079242,8.971976266544957,8.030980036887978e-06,3.50525051705574,368.675,1774.3899999999999,624.3100000000001
30.34717873435521,30.34717873435521,0.6921088907182531,9.343626524092064,8.274987123131835e-06,3.681205369272449,375.165,1816.73,652.81
31.24383861697404,31.24383861697404,0.6900974429884905,9.6825454782552,8.553390939992341e-06,3.8410774454455043,382.243,1860.64,678.8
32.08172873320147,32.08172873320147,0.6877408566429599,10.017813131642432,8.777010763139402e-06,3.9850793153565167,388.844,1903.33,704.51
32.89828781612881,32.89828781612881,0.6852091474884394,10.356080067809872,8.963992154284357e-06,4.11813348157574,395.988,1946.3,730.45
33.643592910214274,33.643592910214274,0.681705784965899,10.708560996283497,9.183160386290745e-06,4.287695500241177,402.521,1983.9199999999998,757.48
34.53408445629094,34.53408445629094,0.6817229535438153,10.991406402816718,9.354176678168739e-06,4.367198888757266,409.546,2029.6799999999998,779.1700000000001
35.270293195696226,35.270293195696226,0.6823510086390916,11.203573058616419,9.537471771396898e-06,4.439897134994577,416.245,2064.6200000000003,795.44
36.085430011594724,36.085430011594724,0.680166804810725,11.541318380387297,9.682052866581738e-06,4.552768353892309,423.223,2108.37,821.3399999999999
36.824085575134355,36.824085575134355,0.6778850191494475,11.861589619873508,9.837412681768586e-06,4.674506602288958,429.999,2146.9100000000003,845.9
37.587615550925676,37.587615550925676,0.6760047324075629,12.178209558583816,9.960861849744059e-06,4.774037733382914,436.879,2188.08,870.18
38.28664134944356,38.28664134944356,0.6723765783243731,12.543600443372238,1.0087177027885457e-05,4.915096033177539,443.557,2226.7999999999997,898.2
39.06322192405202,39.06322192405202,0.6700967588244324,12.88708352350525,1.0178266171220467e-05,5.010982302502125,450.636,2270.67,924.5400000000001
39.63729419826386,39.63729419826386,0.66531098919501,13.2661667862033,1.022785534192806e-05,5.145189005803528,457.312,2307.13,953.61
40.33502441916403,40.33502441916403,0.6626947339220788,13.605216143965574,1.029477874123811e-05,5.239943679611239,464.283,2347.94,979.61
40.89929841553438,40.89929841553438,0.6580733470833748,13.9845602138619,1.0317840194204278e-05,5.361020285305546,470.975,2385.25,1008.6999999999999
41.52007220820497,41.52007220820497,0.6541936235997082,14.357905718197822,1.0347098074910785e-05,5.469470142272002,477.869,2424.94,1037.3300000000002
42.0919408447106,42.0919408447106,0.6511404504387519,14.68417552324444,1.0330305709903055e-05,5.534636643075141,484.751,2463.43,1062.35
42.728821262749015,42.728821262749015,0.6470381057160284,15.081645693421136,1.0294078596199033e-05,5.615461360195576,491.503,2508.1600000000003,1092.83
43.215395785406535,43.215395785406535,0.644826275620042,15.348973071656776,1.0297718470779136e-05,5.672037818815632,498.407,2539.6800000000003,1113.33
43.81611034099735,43.81611034099735,0.6419457610061674,15.688544043815606,1.0290583783234576e-05,5.739717230211497,505.179,2579.49,1139.37
44.3701995123288,44.3701995123288,0.6393164936098732,16.003599139336245,1.0304767340135255e-05,5.813645751242737,512.053,2615.08,1163.53
44.99625434608444,44.99625434608444,0.6357680785530031,16.38907217839212,1.0298866029693042e-05,5.900226653810474,518.941,2657.29,1193.09
45.565499917796714,45.565499917796714,0.6318529138293407,16.774806024646278,1.0324855307986645e-05,6.015744034054722,525.822,2694.76,1222.6699999999998
46.18314757658753,46.18314757658753,0.6323687982776225,16.97836604290278,1.0319953319204824e-05,5.9995636261492065,532.482,2731.83,1238.28
46.62595747567838,46.62595747567838,0.6277466925358091,17.356666884005996,1.0312450035853368e-05,6.115274966082992,539.474,2764.58,1267.29
47.27347964975351,47.27347964975351,0.6264320844827628,17.659855252004952,1.0336248274136429e-05,6.163941499302364,546.162,2804.03,1290.54
47.94726173740734,47.94726173740734,0.6273273849904479,17.868631414227032,1.0348935847175797e-05,6.147930214766288,553.128,2843.04,1306.5500000000002
48.41813062686238,48.41813062686238,0.62498333672044,18.1576057899198,1.03226092677628e-05,6.194005914219539,559.916,2876.09,1328.71
48.93730451049579,48.93730451049579,0.6196780326278603,18.611931929321248,1.0334209510632846e-05,6.342530613280703,566.9,2913.54,1363.55
49.651086038036766,49.651086038036766,0.6204022442746122,18.84744082936689,1.034093232970941e-05,6.327176828729002,573.504,2955.63,1381.61
50.105276487183204,50.105276487183204,0.6150646494447045,19.28729216926387,1.0395872283950972e-05,6.506208323895083,580.555,2986.7,1415.3400000000001
50.706863305833,50.706863305833,0.6153187609461797,19.505979005020535,1.0401372403082565e-05,6.502666711681801,587.147,3022.65,1432.11
51.01629371392871,51.01629371392871,0.6103874941360601,19.876586033774533,1.0393853485526663e-05,6.634433603215351,593.559,3048.42,1460.5300000000002
51.62485634469586,51.62485634469586,0.6085617857363039,20.207941579187583,1.0434997492709466e-05,6.7119836968571365,600.026,3085.3799999999997,1485.94
52.376988826914825,52.376988826914825,0.6138342708110491,20.226198083067093,1.0454329874800819e-05,6.576863025178004,606.436,3122.9,1487.3400000000001
52.700954658549165,52.700954658549165,0.6046254291665246,20.836617330638322,1.0495341736581474e-05,6.863077592637427,612.933,3152.53,1534.1499999999999
53.18687381103199,53.18687381103199,0.6033658726196364,21.095729282128186,1.0495333433719061e-05,6.899308706300268,619.985,3183.92,1554.02
53.81494795092732,53.81494795092732,0.6003207603170815,21.508717480602463,1.0472276501757663e-05,6.972191845840952,626.482,3228.0,1585.69
54.182356163487825,54.182356163487825,0.5981813587586378,21.771480732868223,1.0488046564787706e-05,7.045175444257821,632.896,3252.4500000000003,1605.84
54.743775800241536,54.743775800241536,0.5955013572828249,22.14378300841103,1.046234290573475e-05,7.106622769629457,639.362,3292.2799999999997,1634.39
55.23570315496001,55.23570315496001,0.593428308539141,22.457273260741996,1.0484273550396844e-05,7.183022396785508,645.866,3323.96,1658.43
55.569675113426825,55.569675113426825,0.5939803766065794,22.5623785616483,1.0464674695868915e-05,7.153204796470194,652.257,3344.9399999999996,1666.49
56.19419615394574,56.19419615394574,0.5903080098745002,23.022312055812737,1.0448663494581668e-05,7.251695165303464,658.725,3389.64,1701.76
56.61560962008494,56.61560962008494,0.5874333903752096,23.35771011279911,1.043597269420795e-05,7.32939928701738,665.223,3420.5800000000004,1727.48
56.95060282940672,56.95060282940672,0.5837968754374465,23.703018843320073,1.0417390474451831e-05,7.426813413494547,671.677,3447.77,1753.96
57.61837856379222,57.61837856379222,0.5839922121893458,23.969694203560017,1.0402597387701902e-05,7.410306912345686,678.705,3489.65,1774.41
58.01513816451876,58.01513816451876,0.5857291055693021,24.033983177935706,1.0408593292604767e-05,7.361726115525188,685.199,3511.12,1779.34
58.39063399188035,58.39063399188035,0.5819992520433046,24.40732868227163,1.0365527984719308e-05,7.444680444806377,691.64,3542.79,1807.97
58.951085413602854,58.951085413602854,0.5789277844271442,24.822664145530414,1.0370324917490974e-05,7.54266042618627,698.077,3581.72,1839.82
59.3187499869658,59.3187499869658,0.5769804520145826,25.092990806546258,1.0335323541554452e-05,7.577455835056451,704.563,3609.82,1860.55
59.84301948878172,59.84301948878172,0.5749292510174733,25.437517115472385,1.034802573848451e-05,7.6507553640098065,710.976,3644.55,1886.97
60.24553766715417,60.24553766715417,0.5737410734825009,25.680198213470693,1.0311915525863353e-05,7.661201621340273,717.442,3673.83,1905.5800000000002
60.650374423078176,60.650374423078176,0.56926312292973,26.12435287213927,1.0289406733850389e-05,7.785550732032248,723.957,3707.44,1939.64
61.02004177087791,61.02004177087791,0.5689747271670245,26.30118015257221,1.0202485551171145e-05,7.728865463258306,731.006,3736.9500000000003,1953.2
61.344244238720364,61.344244238720364,0.5655811350226873,26.649096955075958,1.0130443546829776e-05,7.781121955480363,737.618,3767.46,1979.88
61.88987787005301,61.88987787005301,0.5624051968711528,27.08268892221425,1.0089889343525579e-05,7.850715401343406,744.588,3809.34,2013.1299999999999
62.09952732622484,62.09952732622484,0.5613269331461932,27.24139010236683,9.986147345670052e-06,7.804104210047189,751.384,3831.48,2025.3000000000002
62.5790341325319,62.5790341325319,0.559653715020153,27.556445197887463,9.949692011849581e-06,7.828608649464344,758.346,3866.76,2049.46
62.90876489537288,62.90876489537288,0.5562094529763595,27.91831518549912,9.869738721609332e-06,7.87490525881008,765.029,3898.55,2077.21
63.4820996418437,63.4820996418437,0.5588925749946931,28.00242550694399,9.865399048394747e-06,7.786291973781425,772.002,3930.7799999999997,2083.66
63.84147101142045,63.84147101142045,0.555331521861096,28.38828975679729,9.817151012894312e-06,7.860849652354902,778.677,3962.49,2113.25
64.23016549106222,64.23016549106222,0.553330553407954,28.68965247440829,9.769173925599882e-06,7.88604837403945,785.68,3993.65,2136.3599999999997
64.59955001736806,64.59955001736806,0.5495016815587324,29.101988654886878,9.752775259639799e-06,7.995624039111747,792.364,4024.22,2167.98
65.02825219467101,65.02825219467101,0.5480197659781975,29.3914846449762,9.692282794721191e-06,7.993726718860462,799.345,4058.13,2190.18
65.41918462632003,65.41918462632003,0.5459087559255995,29.706278933298556,9.646748798878948e-06,8.024242358833272,806.121,4089.6100000000006,2214.3199999999997
65.87062426648002,65.87062426648002,0.5457761215189589,29.92001043228793,9.619803517610162e-06,8.00611146532665,813.004,4120.48,2230.71
66.28935604387893,66.28935604387893,0.5431608108148949,30.283575666688396,9.618321315835235e-06,8.089733323462163,819.763,4151.37,2258.5899999999997
66.6402242495014,66.6402242495014,0.5413882877040357,30.561987350850885,9.558608700286328e-06,8.097127334978248,826.543,4180.98,2279.94
66.97726383487701,66.97726383487701,0.5381647113524171,30.93246397600574,9.524941456829928e-06,8.173992077651715,833.529,4210.14,2308.35
67.42127162097,67.42127162097,0.536248907075271,31.266688400599858,9.507752617751174e-06,8.222358329433678,840.398,4242.849999999999,2333.98
67.78514844372003,67.78514844372003,0.5370742967405489,31.379487513855384,9.432142554077562e-06,8.129938914576417,847.179,4270.47,2342.63
68.23122236616982,68.23122236616982,0.5350284288369828,31.72557866597118,9.440900692255253e-06,8.2047050053287,853.97,4301.64,2369.17
68.56007255645815,68.56007255645815,0.5319805324424165,32.08744865358284,9.407306088531281e-06,8.276247189895429,860.833,4330.19,2396.92
68.98313759832578,68.98313759832578,0.530960458061321,32.3558192606116,9.366792123434965e-06,8.274431401261463,867.739,4362.0599999999995,2417.5
69.38873457336449,69.38873457336449,0.5303550602119211,32.58806807067875,9.369831852964278e-06,8.297260545890648,874.612,4388.84,2435.31
69.82220322426632,69.82220322426632,0.5289694962237104,32.88838755949664,9.347469673009944e-06,8.323624293166016,881.307,4420.66,2458.34
70.2001032890698,70.2001032890698,0.526456187606019,33.24282454195736,9.333418734537863e-06,8.395347598288794,888.278,4450.17,2485.52
70.67410819263527,70.67410819263527,0.5254677232883762,33.53714546521484,9.335767280881402e-06,8.430818309681962,894.961,4482.11,2508.09
70.9155433687361,70.9155433687361,0.522396041396578,33.86954423942101,9.29472625014536e-06,8.497763572895334,902.038,4505.94,2533.5800000000004
71.46256152242779,71.46256152242779,0.5206396106621887,34.25632131446828,9.262486823841844e-06,8.528105044612259,908.714,4546.64,2563.24
71.73673400628172,71.73673400628172,0.5206102553124935,34.38985459998696,9.246334933581623e-06,8.514235165122177,915.595,4565.64,2573.48
72.16186377503539,72.16186377503539,0.5209894969262033,34.56629066962248,9.247806371027712e-06,8.502659666366583,922.288,4592.32,2593.51
72.8995393791832,72.8995393791832,0.524673910093898,34.651053009063055,9.265114693996513e-06,8.393691119958266,929.339,4632.259999999999,2587.0099999999998
73.06060568612506,73.06060568612506,0.5183520703197209,35.18948946990937,9.237054284281964e-06,8.582985054201872,935.935,4655.66,2634.7999999999997
73.38434539440787,73.38434539440787,0.5150463947370565,35.58800286887919,9.225184249623707e-06,8.686181297034251,943.011,4683.169999999999,2665.36
73.79561889490742,73.79561889490742,0.5132942730183128,35.91675034230945,9.220596498161044e-06,8.742971347514258,949.587,4713.15,2690.57
74.11093182247225,74.11093182247225,0.5129667167807539,36.094490447936366,9.242765480172139e-06,8.775490242494115,956.115,4732.36,2704.2000000000003
74.66433234031581,74.66433234031581,0.5101318315946277,36.57567972876051,9.272272761303978e-06,8.903955787931345,963.175,4770.76,2741.1
75.02822959349433,75.02822959349433,0.5081660846944698,36.90142791941057,9.266291325560994e-06,8.968477984422115,969.762,4798.25,2766.08
75.21629246685359,75.21629246685359,0.5069356729736099,37.086470626589296,9.268309084698843e-06,9.014699152484996,976.943,4812.44,2780.27
75.93066622760713,75.93066622760713,0.507574706418283,37.39018060898481,9.279308712301474e-06,9.00235228255229,983.314,4856.73,2803.56
76.28488713674135,76.28488713674135,0.5063774155353713,37.65594314403078,9.307453603487887e-06,9.073013846166267,989.798,4879.55,2823.94
76.53796345913226,76.53796345913226,0.5076944027914857,37.68006780987155,9.310083731246085e-06,9.0278843063291,996.282,4893.37,2825.79
77.075687434912,77.075687434912,0.5047776517948848,38.16960292104062,9.278406324490537e-06,9.102768617582369,1002.679,4936.05,2863.33
77.41955249456461,77.41955249456461,0.5035461480459233,38.43523505248745,9.247980622428772e-06,9.117725595991864,1009.184,4963.07,2883.7000000000003
77.7847215383361,77.7847215383361,0.5023914289386282,38.706344135098135,9.245255836821663e-06,9.157239317909683,1015.558,4989.099999999999,2904.4900000000002
78.0904315003202,78.0904315003202,0.5018513183954396,38.90064549781574,9.243830446902482e-06,9.175629875444821,1021.957,5010.06,2919.39
78.23052708923223,78.23052708923223,0.5002180299013558,39.09820695051184,9.210227651848532e-06,9.202198732831787,1028.473,5024.9,2934.54
78.56009370862654,78.56009370862654,0.49767849884101256,39.462424202908004,9.195340087363574e-06,9.281126363924889,1034.841,5052.2,2962.4700000000003
79.07603520051802,79.07603520051802,0.49595261545895464,39.85806872269674,9.181729994282342e-06,9.331591053103539,1041.337,5090.09,2992.81
79.1876252706752,79.1876252706752,0.49483664679415407,40.00268631414227,9.144483726317847e-06,9.335319225951853,1047.85,5102.48,3003.8999999999996
79.8963124318396,79.8963124318396,0.4956532890227374,40.29544239421008,9.171348384357615e-06,9.332207604225548,1055.028,5144.97,3026.35
80.18909527449549,80.18909527449549,0.49468303541254866,40.520910217121994,9.164763206056236e-06,9.361773080786786,1062.074,5166.41,3043.64
80.68122767146295,80.68122767146295,0.4932171073103022,40.88786594510008,9.117061550849608e-06,9.36782353468273,1068.658,5205.24,3071.7799999999997
80.68572459101263,80.68572459101263,0.49006468694724625,41.1445002282063,9.078063764677329e-06,9.446151520507158,1075.15,5214.65,3091.46
81.08622718943221,81.08622718943221,0.48871723451032145,41.45799048053726,9.05702900849681e-06,9.475219025627982,1082.243,5245.12,3115.5
81.33694184197594,81.33694184197594,0.4857415910748275,41.82820629849384,9.002234946904035e-06,9.530736312535142,1088.811,5271.66,3147.5
81.76809203446811,81.76809203446811,0.4878774720568111,41.87528199778314,8.966744383870164e-06,9.412346468732327,1095.883,5298.95,3143.89
82.09211111080083,82.09211111080083,0.4862420942485316,42.17547108300189,8.946933796520784e-06,9.453229213528616,1102.676,5324.93,3170.52
82.42073642873999,82.42073642873999,0.4860106266341292,42.36338266936167,8.877568285314583e-06,9.388633725115232,1109.83,5352.83,3194.42
83.1753009945582,83.1753009945582,0.4891856695808693,42.4871356849449,8.903256085570834e-06,9.296901112817824,1116.732,5394.24,3184.93
83.14307874580012,83.14307874580012,0.48332882882557937,42.95763187063963,8.88017318645958e-06,9.492770153247973,1123.505,5405.11,3230.5
83.43745223562078,83.43745223562078,0.4815695378891245,43.25651691986699,8.815421437809842e-06,9.49018293336923,1130.479,5433.32,3253.42
83.82364641514653,83.82364641514653,0.48091046582389485,43.51197757058095,8.846569642833998e-06,9.548891199711965,1137.164,5457.33,3273.01
84.23235296062893,84.23235296062893,0.47969039541151615,43.82690226250244,8.838096750775691e-06,9.586488847177915,1144.037,5487.29,3297.16
84.44032680145502,84.44032680145502,0.4771357895549526,44.150824802764554,8.788048737808778e-06,9.630290297302825,1150.837,5510.139999999999,3322.0
84.9516467418433,84.9516467418433,0.476692441804609,44.45583882115146,8.826583770037642e-06,9.689723592887908,1157.705,5541.41,3345.39
85.29109414951941,85.29109414951941,0.4751317116483169,44.7665905979005,8.83384247077185e-06,9.75856517999444,1164.617,5566.17,3369.22
85.58307083008737,85.58307083008737,0.4737225748125551,45.0404381560931,8.784666626504436e-06,9.759238801647044,1171.464,5592.4,3390.22
86.0496351497778,86.0496351497778,0.4718509090816648,45.44703657820956,8.824051134440885e-06,9.876879529472863,1178.246,5623.43,3421.4
86.36848358070588,86.36848358070588,0.47364064442282316,45.46085935971833,8.832579866261032e-06,9.81569276461587,1185.037,5640.29,3422.46
86.64019140705277,86.64019140705277,0.47203275513387943,45.743183151854986,8.793484566259241e-06,9.835486560469466,1191.879,5664.7699999999995,3444.1099999999997
87.26145169342236,87.26145169342236,0.47224840761059994,46.05237008541436,8.83456022085319e-06,9.872882892725013,1198.696,5701.82,3467.82
87.46837703096644,87.46837703096644,0.4724697115520319,46.14221816522136,8.836344464623705e-06,9.86611253647568,1205.642,5714.9,3474.71
87.75714652848967,87.75714652848967,0.4703346521654582,46.481919540979334,8.807318845710938e-06,9.918324279160556,1212.452,5740.74,3500.76
88.08832472093454,88.08832472093454,0.46819722900410776,46.84561517897894,8.839836033499509e-06,10.040745665590281,1219.322,5764.01,3528.6499999999996
88.50946142542044,88.50946142542044,0.4680623457471418,47.08151528982199,8.850727515664497e-06,10.058564368382651,1226.116,5791.179999999999,3546.74
88.75863189988803,88.75863189988803,0.46596934336725715,47.39983047532112,8.820209420482058e-06,10.108523866442237,1232.974,5814.530000000001,3571.1499999999996
89.08062516219559,89.08062516219559,0.46412138354684196,47.73640216469975,8.81088817620357e-06,10.173128696430613,1239.769,5840.37,3596.96
89.41253282190334,89.41253282190334,0.4637975151824565,47.94322227293473,8.814369124122355e-06,10.190409546705169,1246.63,5862.71,3612.82
89.77858201102302,89.77858201102302,0.4632370616747937,48.18981547890722,8.776250424704127e-06,10.169233757788415,1253.41,5891.48,3631.73
90.04710044194817,90.04710044194817,0.46389202103995286,48.274969029145204,8.758111711940047e-06,10.121522588098392,1260.415,5909.589999999999,3638.2599999999998
90.51301009889457,90.51301009889457,0.4649803696591651,48.42623720414683,8.76833685303658e-06,10.08909762202277,1267.012,5937.38,3659.9300000000003
90.93337710957613,90.93337710957613,0.4660095646731832,48.55755362848015,8.789698066469014e-06,10.071927815895245,1274.036,5961.23,3682.47
91.43206381467587,91.43206381467587,0.465707309856228,48.851483340940206,8.77042447002381e-06,10.062057400899352,1280.798,5996.64,3649.8599999999997
91.62895800630693,91.62895800630693,0.4616522988726085,49.328238899393625,8.78760585267961e-06,10.247511862838408,1287.813,6016.4400000000005,3724.5499999999997
91.90449287740411,91.90449287740411,0.4624830610619233,49.400221686118535,8.806870909281077e-06,10.235709567200198,1294.39,6031.27,3739.75
92.55501869191734,92.55501869191734,0.46411944097914526,49.598435156810325,8.786414616228363e-06,10.144950546350922,1301.489,6072.89,3719.03
92.47420460163735,92.47420460163735,0.46100002548916497,49.84359392319228,8.778111344601445e-06,10.263343881538798,1307.995,6074.740000000001,3758.55
92.71890676194288,92.71890676194288,0.4593396280953381,50.12943861250571,8.748456751177216e-06,10.297269365362926,1314.348,6097.12,3780.4700000000003
93.19720119532852,93.19720119532852,0.45749550153015806,50.559900893264654,8.732116724312186e-06,10.354664883608315,1320.867,6134.22,3813.48
93.26783857307717,93.26783857307717,0.45687732537576353,50.65587794223121,8.720156571101432e-06,10.36627229452338,1327.262,6141.29,3820.84
93.48349994616444,93.48349994616444,0.4556751907446719,50.88538827671644,8.687188343401227e-06,10.377242900275835,1333.753,6161.139999999999,3838.44
94.00347753923187,94.00347753923187,0.45441624185165874,51.28677055486731,8.684634923096117e-06,10.426994731046308,1340.23,6198.62,3869.22
94.23804959498216,94.23804959498216,0.4534481642353192,51.505979005020535,8.650199435081414e-06,10.426290707223695,1346.642,6219.42,3886.0299999999997
94.41035900050946,94.41035900050946,0.4530243836033263,51.640164308534914,8.62721503296128e-06,10.416384705183003,1353.122,6233.900000000001,3903.94
95.08490458939,95.08490458939,0.4558596648489205,51.73953185107909,8.632979354878883e-06,10.304821070477889,1359.512,6272.42,3896.3199999999997
95.30438795457721,95.30438795457721,0.45198173485208126,52.2285453478516,8.589319244550417e-06,10.414367369824427,1365.897,6299.23,3955.55
95.27352304088663,95.27352304088663,0.44987292215756136,52.41254482623721,8.574439664983567e-06,10.485253067490994,1372.391,6302.95,3941.44
95.76997420034137,95.76997420034137,0.45104713142765496,52.573202060376865,8.578431258889e-06,10.440493064466162,1378.903,6333.29,3967.87
95.9377115369766,95.9377115369766,0.44814256412272047,52.94393949273,8.523999108903814e-06,10.496731772998272,1386.052,6355.64,3996.3
96.37970900813383,96.37970900813383,0.4471514740017225,53.2833800612897,8.506856669898979e-06,10.51769577933707,1392.431,6388.89,4026.91
96.40973492463895,96.40973492463895,0.44670416373001687,53.343104909695505,8.500170024970289e-06,10.528463946097188,1398.945,6392.46,4022.3300000000004
96.78173844858281,96.78173844858281,0.44551628619392625,53.66389776357828,8.462476506083423e-06,10.532287026309284,1405.343,6423.38,4051.51
97.06453594974988,97.06453594974988,0.4435138011268709,54.0150746560605,8.444610475786263e-06,10.595632362949232,1411.821,6448.21,4078.4399999999996
97.39439307148514,97.39439307148514,0.4427581625388972,54.272230553563276,8.446993214945118e-06,10.63112646670622,1418.903,6471.71,4098.16
97.54422315621792,97.54422315621792,0.44081469998683276,54.545295690161055,8.408994403638918e-06,10.667035510722142,1425.589,6489.4,4119.1
98.11404449407962,98.11404449407962,0.4423730165565798,54.711038664667136,8.391482871907654e-06,10.577763799660929,1432.445,6526.030000000001,4131.8099999999995
98.25922429697897,98.25922429697897,0.4415034919133167,54.877433657168936,8.393928255262993e-06,10.618216402725412,1439.239,6537.39,4144.57
98.46886117116816,98.46886117116816,0.4404994496526673,55.09338201734368,8.357241496767477e-06,10.614953595319788,1446.335,6557.05,4161.13
98.7929066735496,98.7929066735496,0.43948614481739723,55.374792984286366,8.349754340863419e-06,10.64914798934012,1453.015,6581.69,4182.71
99.12743943050714,99.12743943050714,0.43884012492804525,55.62634152702615,8.369953150222326e-06,10.702945326403329,1459.898,6603.66,4202.0
99.42221009302958,99.42221009302958,0.4374779782313287,55.927182630240594,8.393459272348848e-06,10.792556230151648,1466.577,6624.18,4225.07
99.7979787149363,99.7979787149363,0.43818613527369454,56.06788811371194,8.37588878274086e-06,10.739021773498473,1473.731,6649.6,4235.86
100.1772706737203,100.1772706737203,0.438225306915906,56.27705548673143,8.39534712142382e-06,10.762257400568926,1480.915,6673.18,4251.9
100.74823381182074,100.74823381182074,0.44037741385566276,56.380987155245485,8.387111476311319e-06,10.658169258863401,1487.607,6707.7,4259.87
100.75176890668257,100.75176890668257,0.4378032606019705,56.642315967920716,8.342423863055744e-06,10.71276510832168,1494.462,6717.79,4279.91
101.01483389999467,101.01483389999467,0.436308522038256,56.941201017148074,8.347342126228445e-06,10.784399988807623,1501.261,6738.26,4302.83
101.37768264295867,101.37768264295867,0.4354820323088131,57.229523374845144,8.359856544563015e-06,10.836932127156041,1508.122,6763.29,4324.94
101.56681609467321,101.56681609467321,0.43376640774696273,57.51054313099041,8.32758112638693e-06,10.870726943713366,1515.007,6782.849999999999,4346.49
101.87458663718243,101.87458663718243,0.4330603241428487,57.75674512616549,8.319488705698801e-06,10.891434673545117,1521.806,6805.91,4365.370000000001
102.1653093039753,102.1653093039753,0.4319331870190951,58.03672165351764,8.344487289167574e-06,10.974443369426798,1528.675,6825.580000000001,4386.84
102.46664931042781,102.46664931042781,0.43072507018305983,58.331694594770816,8.333543218062762e-06,11.014165552455227,1535.56,6849.599999999999,4409.46
103.09378330387693,103.09378330387693,0.43416275164906193,58.3343026667536,8.337237696939996e-06,10.865786204288334,1542.353,6883.969999999999,4409.66
103.19495343723014,103.19495343723014,0.43143322743388235,58.673221620916735,8.364755007491026e-06,11.023540737006158,1549.222,6894.16,4435.65
103.64524469871759,103.64524469871759,0.43012509835038304,59.06482362913217,8.362487387528166e-06,11.079501511980373,1556.076,6927.65,4475.04
103.75023708203676,103.75023708203676,0.4295253383264398,59.186881397926584,8.365774544778311e-06,11.111014827820501,1562.88,6935.75,4465.68
104.1589458368147,104.1589458368147,0.4304217119367667,59.326674056203956,8.401908305955741e-06,11.118269401041685,1569.77,6957.81,4485.76
104.4244839272897,104.4244839272897,0.42925637218660795,59.59960878920258,8.39945707704306e-06,11.168003352855036,1576.423,6978.570000000001,4506.69
104.71896420748475,104.71896420748475,0.42941933575069413,59.750616157005936,8.41088100827279e-06,11.175756825743736,1583.509,6996.95,4518.27
105.27101207958856,105.27101207958856,0.43029944227954364,59.9729542935385,8.436539975246064e-06,11.16966711289902,1590.111,7029.66,4540.08
105.89145849278589,105.89145849278589,0.4330512841994819,60.035026406728825,8.430860105871109e-06,11.037642617671203,1597.175,7065.7300000000005,4535.32
105.88246871016757,105.88246871016757,0.42885885402457014,60.4738345178327,8.446514518874463e-06,11.248810503820641,1603.861,7073.179999999999,4573.7300000000005
106.40008815804183,106.40008815804183,0.42989088922083263,60.659659646606244,8.482793102494206e-06,11.2496397431264,1610.821,7102.11,4587.98
106.87258600678994,106.87258600678994,0.4293304671175614,60.98892873443307,8.481607255471125e-06,11.273821033638972,1617.538,7135.349999999999,4613.23
107.03983973701709,107.03983973701709,0.42909403996330153,61.10968246723609,8.482676779445976e-06,11.286129098564965,1624.576,7147.0599999999995,4622.49
107.5460553694624,107.5460553694624,0.43151087913165365,61.138762469844174,8.515012951405106e-06,11.218007380643538,1631.178,7172.28,4653.47
108.32964210428256,108.32964210428256,0.43216213381233015,61.51367281736976,8.560097822116199e-06,11.247509444635888,1638.233,7218.92,4624.72
108.59178371661758,108.59178371661758,0.4321266920811686,61.666375431961924,8.565617229582444e-06,11.256387257873564,1644.838,7236.07,4665.18
108.5049630866728,108.5049630866728,0.4291496828852134,61.94009258655539,8.529170868884667e-06,11.34541184440608,1651.9,7240.96,4686.17
108.98845119839159,108.98845119839159,0.4269786528015752,62.45270913477213,8.460142040854747e-06,11.353827546019028,1658.408,7285.599999999999,4725.4800000000005
109.26334892962798,109.26334892962798,0.4274416746428077,62.559640086066366,8.464609152247574e-06,11.33834796306187,1664.807,7302.59,4733.679999999999
109.33400474220934,109.33400474220934,0.42668815228848456,62.682480276455635,8.420269912808654e-06,11.313743951058127,1671.286,7313.61,4743.1
109.70164735273545,109.70164735273545,0.42532745738109146,63.04252461367934,8.335780697401195e-06,11.26272053439766,1677.691,7350.18,4770.71
110.1346594146287,110.1346594146287,0.4245592899317516,63.37596661667863,8.341738972995944e-06,11.306256420855611,1684.163,7380.650000000001,4803.2300000000005
110.09887434746176,110.09887434746176,0.42354908263834,63.466597118080465,8.30660755505452e-06,11.305304961227245,1690.668,7384.17,4796.280000000001
110.5424723877475,110.5424723877475,0.4233685121219869,63.742270326661014,8.293669539926519e-06,11.29604793423658,1697.068,7415.92,4825.929999999999
110.75998354095307,110.75998354095307,0.42431723760097195,63.762613288126744,8.311863804351892e-06,11.276932190234522,1703.561,7426.54,4846.639999999999
111.50173268195962,111.50173268195962,0.425747027122921,64.03020147356067,8.280926879582143e-06,11.169418870433596,1710.618,7476.49,4824.37
111.49479681312712,111.49479681312712,0.42568908171322606,64.03267914194431,8.289244598527173e-06,11.183288183301109,1717.215,7475.3,4884.29
112.0316193865907,112.0316193865907,0.42405859126207646,64.52364869270392,8.3200452053795e-06,11.299991687676986,1724.377,7512.31,4901.66
112.46428012028414,112.46428012028414,0.4246092342221227,64.710908261068,8.293299143404983e-06,11.238304210907776,1730.854,7543.02,4846.45
112.97136458714644,112.97136458714644,0.4268444930178702,64.75015974440895,8.2975590831528e-06,11.141743095698123,1737.369,7571.49,4898.65
113.07753113217814,113.07753113217814,0.4216568671127827,65.39761361413575,8.315425809772727e-06,11.405409917891488,1744.526,7589.32,4951.31
113.13060935482767,113.13060935482767,0.4210913650990945,65.4922866271109,8.286145680101601e-06,11.39164010909795,1750.956,7597.31,4958.57
113.6879919020366,113.6879919020366,0.420909471596838,65.83563930364478,8.345659031819467e-06,11.482022678829315,1757.439,7629.31,4984.9
113.86948009272001,113.86948009272001,0.4201020406154822,66.03267914194431,8.35819461972726e-06,11.537435040823437,1764.503,7642.26,5000.009999999999
114.11207257822272,114.11207257822272,0.41875334157187116,66.32726087240007,8.329820171182317e-06,11.562128965067526,1771.098,7664.92,5022.599999999999
114.71906491404579,114.71906491404579,0.4190676914543967,66.64401121470954,8.37431416110296e-06,11.608887435850164,1778.261,7700.62,5046.89
114.85469661128455,114.85469661128455,0.41727404581682526,66.92881267522984,8.371289591525212e-06,11.690561068604357,1784.819,7714.54,5068.7300000000005
115.4948446910263,115.4948446910263,0.41766085648419926,67.25716893786269,8.380023196214072e-06,11.684158223025777,1791.814,7756.02,5093.91
115.69509617109564,115.69509617109564,0.4181390494727254,67.31845862945816,8.425757222533206e-06,11.724853520850155,1798.594,7763.6,5098.61
115.9859849589963,115.9859849589963,0.41715971925496,67.60130403599139,8.42464001120481e-06,11.770598460647339,1805.501,7785.85,5120.3
116.53367348411572,116.53367348411572,0.41666947594874115,67.97764882310751,8.42968245203985e-06,11.801419029166018,1812.259,7823.62,5154.73
116.70377808935939,116.70377808935939,0.4168973383558977,68.05028362782812,8.459819919024222e-06,11.832513806076769,1819.233,7831.389999999999,5149.16
116.98169692847557,116.98169692847557,0.4164934926001139,68.25958140444676,8.460724385188644e-06,11.853457073852788,1826.007,7851.12,5170.78
117.49498043621449,117.49498043621449,0.4161979892725802,68.59380582904087,8.434703123951531e-06,11.831380185805639,1832.799,7889.35,5196.82
117.4712487684976,117.4712487684976,0.4160345352947171,68.59915237660559,8.365501482484403e-06,11.742207788714241,1839.581,7895.4800000000005,5196.41
117.73104621162463,117.73104621162463,0.4150624806420068,68.86530612244897,8.336997843032961e-06,11.74912950371621,1846.488,7918.56,5217.23
118.0284004923243,118.0284004923243,0.414236948701562,69.13667601225794,8.306916517253304e-06,11.746621785622814,1853.44,7944.0,5238.04
118.12840223577551,118.12840223577551,0.41201167907525604,69.4581208841364,8.240089311275735e-06,11.759560528190683,1860.603,7963.47,5262.6900000000005
