Repository: keshavkasturirangan/dynamic-diafiltration-pyomo

## Files

- `preprocess_nacl.py` — the salt-general pipeline (module name kept for
  backward compatibility with existing NaCl importers): raw-sheet loading,
  water flux (Jw) from a smoothed mass-vs-time slope, per-experiment
  conductivity calibration, the `Salt` dataclass (per-salt ICP molar mass,
  valence-aware ionic-strength multiplier, CP solution diffusivity),
  concentration polarization (CP, optional), derived columns.
- `validate.py` — validates the original NaCl pipeline against the two runs
  where we have both raw and already-processed (Excel) data.
- `process_raw_runs.py` — applies the pipeline to the 6 raw-only NaCl runs;

File: data3_regression_july26_AD/analysis/preprocessing/processed/LaCl3_MC2_05.21.24_LaCl3_CP.csv (part 2 of 2)
# ionic strength: I = 6.0 * c_salt (valence-aware, z=3)
# CP: solution D_s = 1.300696e-09 m^2/s, k = 2.210742e-05 m/s
# apply_cp: True
c_int_mM,ionic_strength_mM,rejection,c_p_mM,Jw_m3_m2_s,B_um_s,time_s,ret_cond_uS_cm,perm_cond_uS_cm
18.896028090789528,113.37616854473717,0.9652780246915117,0.6561074207968957,6.193882136278403e-06,0.22279987433493761,2258.822,3849.23,264.48
18.917119890124475,113.50271934074685,0.9651541377493371,0.659183353870552,6.173133750032151e-06,0.22287441963431184,2265.903,3856.9399999999996,265.28000000000003
18.95982704792712,113.75896228756272,0.9649892769695064,0.6637972534810366,6.175428788523811e-06,0.22405039316968034,2272.681,3865.26,266.48
18.980651319424194,113.88390791654516,0.9650276883385067,0.6637972534810366,6.1421110995209004e-06,0.22258824925717,2279.717,3874.79,267.78000000000003
18.996588820408366,113.9795329224502,0.9650570289352208,0.6637972534810366,6.1148236390278345e-06,0.22140671388148572,2286.914,3882.39,268.81
19.053022414415583,114.3181344864935,0.9649324923670872,0.6681420089475761,6.127165771572185e-06,0.22267302030180666,2293.366,3891.77,268.61
19.10835209330951,114.65011255985706,0.96503403298804,0.6681420089475761,6.145947893358872e-06,0.2226854224311842,2300.425,3899.5899999999997,264.25
19.188738248319176,115.13242948991505,0.965180513679366,0.6681420089475761,6.1886112811962305e-06,0.22325799453605377,2307.141,3908.39,263.04
19.2424741905808,115.4548451434848,0.9656474054652328,0.6610289137147457,6.203696944950085e-06,0.22069451495473152,2314.256,3916.01,267.61
19.30568338939229,115.83410033635374,0.9660606114364105,0.6552230900382194,6.226322286062646e-06,0.21874152500081134,2320.733,3924.3100000000004,261.58
19.37129182504884,116.22775095029303,0.9658758476365539,0.6610289137147457,6.2639001680995925e-06,0.22130202784206887,2327.162,3931.3199999999997,267.78000000000003
19.45862261106493,116.75173566638958,0.9656634479067575,0.6681420089475761,6.3175667073971525e-06,0.22463670839079136,2333.649,3939.96,265.76
19.507813241904962,117.04687945142977,0.9657165241212644,0.6687956447257282,6.332678551320801e-06,0.2248136248466338,2340.828,3947.1,259.18
19.531223402649978,117.18734041589987,0.9657576163593016,0.6687956447257282,6.312056846070094e-06,0.22380343517230544,2347.199,3955.11,267.78000000000003
19.576654172618287,117.45992503570972,0.9656622825155488,0.6722176202701707,6.32224151777781e-06,0.224810834011659,2353.674,3962.5099999999998,268.67
19.620080709573596,117.72048425744157,0.9656638166553801,0.6736786884801576,6.32809370756135e-06,0.22500851954599427,2360.174,3970.11,269.17999999999995
19.645217252269017,117.8713035136141,0.9656823073551524,0.6741785276046265,6.305273239899925e-06,0.22407206535791757,2367.234,3978.88,269.95000000000005
19.649567220008457,117.89740332005074,0.9655392352611962,0.677139113188021,6.261528543420614e-06,0.22347829498793018,2373.918,3987.27,269.05
19.655409383366433,117.9324563001986,0.9652717030167066,0.6825988943937609,6.2249544351214955e-06,0.22395980909286733,2380.778,3994.92,271.37
19.671427989262064,118.02856793557238,0.964963796686324,0.6892121505021219,6.195456386273173e-06,0.22494654236343284,2387.538,4003.4599999999996,273.09
19.6598621512353,117.95917290741178,0.96494318499284,0.6892121505021219,6.136751359228059e-06,0.22295090580591218,2394.55,4011.1,273.31
19.669231896292235,118.01539137775342,0.9649168795336915,0.6900580320973775,6.102134078141621e-06,0.22186564408373344,2401.197,4018.86,273.46999999999997
19.6942028057166,118.1652168342996,0.9649301256046968,0.6906732187121086,6.073719685375324e-06,0.22074612536830943,2408.184,4028.6499999999996,274.33000000000004
19.678949297274574,118.07369578364745,0.9647349136235438,0.6939798467662894,6.017469196744594e-06,0.21996360657645808,2414.973,4035.4,272.64
19.714751778107082,118.28851066864249,0.9642509289683191,0.7047840616875072,6.01877448574442e-06,0.2231427423614287,2421.82,4042.9399999999996,279.22999999999996
19.731486639818385,118.38891983891031,0.9638739873049426,0.7128199368424343,5.99240368500767e-06,0.22459538741552018,2428.716,4051.2499999999995,280.09000000000003
19.729876073504993,118.37925644102995,0.9638710383082603,0.7128199368424343,5.937553876954473e-06,0.22255846273754618,2435.491,4060.2999999999997,277.14
19.764830098586827,118.58898059152096,0.9639349322363565,0.7128199368424343,5.939886945781062e-06,0.22223743329954146,2442.461,4066.8499999999995,279.64
19.782668901170485,118.69601340702292,0.9640140993878629,0.7118971569203375,5.9142446613247424e-06,0.22077417821320144,2449.139,4074.7400000000002,280.43
19.84684368144794,119.08106208868764,0.9641304598178605,0.7118971569203375,5.937435219827398e-06,0.22089652808675173,2456.114,4083.52,278.99
19.886035560706006,119.31621336423603,0.9641721502409728,0.712473894371648,5.940437650704019e-06,0.2207418121329263,2462.719,4090.8300000000004,271.28999999999996
19.892811202884506,119.35686721730704,0.9642133457327986,0.7118971569203375,5.9075408838268235e-06,0.21925761981462297,2469.766,4097.82,278.78
19.954604308926985,119.7276258535619,0.964324165696342,0.7118971569203375,5.932325754661241e-06,0.21947046251380659,2476.479,4105.83,279.14
19.987742747270378,119.92645648362227,0.9643544594614644,0.712473894371648,5.929532412305161e-06,0.2191739623368545,2483.53,4112.94,280.25
20.049016968787985,120.29410181272792,0.9642505289597411,0.7167417515113462,5.942118172939607e-06,0.22030330828075703,2490.091,4123.2,277.6
20.066228093989864,120.39736856393918,0.9641987989883556,0.7183950655384366,5.929089046207499e-06,0.22015014847760356,2497.186,4128.99,280.68
20.10444618939788,120.62667713638729,0.9641521080185863,0.7207020153436787,5.924919483616118e-06,0.22029291009251142,2503.746,4137.46,281.74
20.11219311677375,120.67315870064249,0.9641659161107295,0.7207020153436787,5.894002036018143e-06,0.2190558283310537,2510.803,4144.4,283.12
20.127469371779693,120.76481623067815,0.9641873824513386,0.7208173628339409,5.870000364481552e-06,0.2180282400390051,2517.218,4151.65,283.2
20.1553357573277,120.93201454396619,0.9641548676955992,0.7224706768610312,5.853850355219181e-06,0.21763312876748628,2523.919,4160.14,281.28
20.165222520741747,120.99133512445047,0.9639417306262291,0.7271230256349364,5.819882469792426e-06,0.21770495368338177,2531.087,4168.36,279.51
20.18096155616271,121.08576933697626,0.9639698522980986,0.7271230256349364,5.803321948810162e-06,0.21690984057108859,2537.56,4174.419999999999,281.31
20.204074591504476,121.22444754902685,0.9640110700273953,0.7271230256349364,5.785077909185224e-06,0.21597134123554493,2544.706,4182.26,282.95
20.220221988151927,121.32133192891156,0.9634940736076387,0.7381579355366785,5.766514372400324e-06,0.21848805818920441,2551.146,4189.429999999999,285.82
20.263220697768276,121.57932418660965,0.9634899475952878,0.7398112495637688,5.772643264423576e-06,0.21874593359674868,2557.613,4197.0599999999995,287.86
20.29741216153493,121.78447296920957,0.9632464691095829,0.7460015648745022,5.76061756190026e-06,0.2198015173675078,2564.656,4206.41,286.25
20.32321453603178,121.93928721619068,0.963293131430961,0.7460015648745022,5.756456381760328e-06,0.2193532590799193,2571.266,4212.32,288.37
20.36415047367382,122.18490284204293,0.9632706273126442,0.7479624722089581,5.7591155351136385e-06,0.2195942602639686,2578.421,4220.17,289.33
20.424778102698216,122.5486686161893,0.9632610564613511,0.7503847695044624,5.785067178407103e-06,0.22064346420851821,2585.032,4227.839999999999,290.1
20.487283778520965,122.9237026711258,0.9633112129444223,0.7516535918973456,5.8025855994776445e-06,0.2209979750783604,2592.076,4237.3,287.41
20.535897581376684,123.2153854882601,0.9632744936667846,0.7541912366831122,5.826102271343912e-06,0.22212417879946134,2598.746,4242.969999999999,289.0
20.5647232990907,123.38833979454421,0.9633054057423615,0.75461417748074,5.8129027572669175e-06,0.2214272928040293,2605.615,4251.12,289.99
20.59930990481232,123.59585942887392,0.9631169020277898,0.7597663653791142,5.814214644323961e-06,0.22265858683048295,2612.423,4258.110000000001,291.44
20.61942249606421,123.71653497638526,0.9631174491123954,0.7604968994841077,5.787812061685231e-06,0.22164407164435615,2619.216,4266.92,292.84
20.618874572150094,123.71324743290057,0.9631164689991708,0.7604968994841077,5.743534135898416e-06,0.21995451866363275,2626.151,4274.78,291.63
20.627120271010597,123.76272162606358,0.9629056679650355,0.7651492482580128,5.714922762475512e-06,0.2201578509278653,2633.023,4281.87,293.18
20.6294062291272,123.77643737476319,0.9628464090870372,0.7664565198143168,5.6776942722601385e-06,0.21908658362286737,2639.893,4289.13,295.23
20.684910363024418,124.10946217814652,0.9625650493656602,0.7743385983155613,5.691719856246117e-06,0.22135569121637994,2646.718,4298.219999999999,289.6
20.712325441171288,124.27395264702773,0.9626145987076682,0.7743385983155613,5.688696443507582e-06,0.2209339019544389,2653.57,4304.280000000001,295.67
20.72281017634486,124.33686105806916,0.962611249068862,0.7747999882766098,5.6589287501762435e-06,0.21979825997468663,2660.324,4311.82,295.35
20.778788650496292,124.67273190297774,0.9627119751151565,0.7747999882766098,5.672441296017973e-06,0.2197065557208131,2667.307,4320.63,296.71999999999997
20.806261229605294,124.83756737763176,0.9627612102084855,0.7747999882766098,5.667988999083503e-06,0.21923302334935202,2673.975,4326.97,294.09999999999997
20.894187606222427,125.36512563733456,0.9629179175147318,0.7747999882766098,5.723891373381803e-06,0.22042773136082194,2680.853,4334.44,297.02
20.94688405257011,125.68130431542065,0.9628680322538,0.7777990230234245,5.736436600574301e-06,0.22121949394462875,2687.675,4342.900000000001,294.31
20.97449820798578,125.84698924791468,0.9629169186642431,0.7777990230234245,5.723132243731981e-06,0.2204046625164849,2694.738,4350.88,289.48
21.011614859343766,126.0696891560626,0.9628195641411892,0.7812209985678672,5.736007099827271e-06,0.22150281527675475,2701.195,4356.17,296.13
21.05905793845558,126.35434763073349,0.9628923717370379,0.7814516935483914,5.756789562140278e-06,0.22185325518223234,2707.697,4361.88,299.58000000000004
21.090565811961838,126.54339487177103,0.962947808014464,0.7814516935483914,5.752695445299049e-06,0.22135153566945662,2714.754,4368.95,297.08
21.091745721770415,126.55047433062249,0.9629352971931174,0.781759286855757,5.729985877995652e-06,0.22055503030641302,2721.159,4373.389999999999,298.96
21.10796970091861,126.64781820551165,0.9626359073162228,0.7886801362714838,5.7161511460238635e-06,0.2218687248120228,2727.648,4379.61,297.15999999999997
21.14606694465711,126.87640166794267,0.9627032233305799,0.7886801362714838,5.710965613046323e-06,0.22125261853764994,2734.12,4388.219999999999,293.93
21.14420537221159,126.86523223326955,0.9625490103366048,0.7918714168354024,5.679867083109214e-06,0.22099305192220262,2740.507,4393.79,299.79
21.16880498092294,127.01282988553763,0.9625925309648312,0.7918714168354024,5.665408586111701e-06,0.22016438881375028,2747.204,4401.42,302.09000000000003
21.195532321615726,127.17319392969435,0.9626397013851908,0.7918714168354024,5.65668949501013e-06,0.21953759895912342,2754.269,4408.419999999999,302.79
21.18833004709818,127.12998028258909,0.9622096350848648,0.8007147244221644,5.61423723608546e-06,0.22049672559462294,2760.726,4415.38,302.85
21.2520338261708,127.51220295702478,0.9621962691931979,0.8034061658616137,5.631388740181666e-06,0.2212516414980392,2767.934,4425.19,299.4
21.27991165828352,127.67946994970112,0.9622457941196915,0.8034061658616137,5.631335784833001e-06,0.2209483397079814,2774.394,4430.82,298.21
21.300774435223897,127.80464661134337,0.962271941647661,0.8036368608421379,5.612722203907815e-06,0.22005952959817082,2781.595,4438.5199999999995,304.96000000000004
21.32745315392602,127.96471892355612,0.962477782570405,0.800253334461116,5.594717959123923e-06,0.21811020214812324,2788.728,4447.08,303.81
21.34965734766066,128.09794408596395,0.9625168066433253,0.800253334461116,5.5851503059856515e-06,0.21750193596663986,2795.412,4453.36,294.5
21.390799947859296,128.34479968715578,0.9625889010036204,0.800253334461116,5.5838834689351165e-06,0.2170181029749828,2802.483,4461.91,304.69
21.409669772223303,128.4580186333398,0.9626218739954898,0.800253334461116,5.566805702972532e-06,0.21615628174402804,2809.527,4468.94,301.97
21.438055085975325,128.62833051585196,0.9626713649511687,0.800253334461116,5.558167043637908e-06,0.21552400607960925,2816.351,4476.3099999999995,300.86
21.487185082863768,128.92311049718262,0.9624632545327982,0.8065589972621114,5.567322330916424e-06,0.2171294958901277,2823.123,4484.88,294.98
21.499380844282495,128.99628506569496,0.9624845476665619,0.8065589972621114,5.551242085846759e-06,0.2163747546574711,2830.192,4490.389999999999,303.61
21.534522176002483,129.2071330560149,0.9624939891212742,0.8076740230013117,5.552847589422843e-06,0.21638074050409292,2837.252,4497.26,303.9
21.547605881777216,129.2856352906633,0.9625167627701804,0.8076740230013117,5.527819903544817e-06,0.2152695857596842,2844.135,4504.660000000001,304.86
21.565473562530396,129.39284137518237,0.962376660065586,0.8113651426896995,5.511740114358263e-06,0.2154770377936167,2851.112,4511.549999999999,305.83
21.56731675956139,129.40390055736833,0.9622069485681313,0.8150947115415077,5.470665740442574e-06,0.21487389173688629,2857.668,4519.96,307.52000000000004
21.5820387211998,129.4922323271988,0.9619797506923558,0.8205544927472477,5.44651007654662e-06,0.21526198531503504,2864.633,4527.87,302.58000000000004
21.600076901941055,129.60046141164634,0.9620115013260203,0.8205544927472477,5.430433642172914e-06,0.21444028572472204,2871.428,4534.61,308.08000000000004
21.59981800355443,129.59890802132657,0.9620110459906551,0.8205544927472477,5.398541705551468e-06,0.21318357354050269,2878.512,4540.66,307.52000000000004
21.627333056883938,129.76399834130362,0.962340269935986,0.8144795249267766,5.384590989354877e-06,0.21071781936104142,2885.105,4548.6,307.25
21.643401311112314,129.86040786667388,0.9621959098749191,0.818209093778585,5.360938309273243e-06,0.2106279946930041,2892.15,4556.63,305.67
21.641614254043198,129.8496855242592,0.9621927882008283,0.818209093778585,5.3295668237239415e-06,0.20941339840962708,2898.631,4562.299999999999,294.95
21.686315265096486,130.11789159057892,0.9622707184795257,0.818209093778585,5.3427658947048755e-06,0.2094823365900831,2905.132,4568.889999999999,305.31
21.71594942331735,130.2956965399041,0.9623222048537267,0.818209093778585,5.340034895528629e-06,0.20907835219105403,2911.539,4575.47,306.64000000000004
21.733812095709446,130.40287257425666,0.9623531716306635,0.818209093778585,5.321667531118576e-06,0.20818126867417974,2918.046,4582.67,308.35
21.805552216919025,130.83331330151415,0.9621755095895452,0.8247839007235253,5.364242254822914e-06,0.2108760072405718,2925.23,4589.45,310.47999999999996
21.860574671418785,131.1634480285127,0.9618960807274115,0.832973572532135,5.382005642621194e-06,0.2131992349693019,2931.556,4597.6900000000005,311.36
21.881702553220364,131.2902153193222,0.961778243860185,0.8363570989131572,5.376121554388871e-06,0.2136509204087658,2938.038,4603.33,303.63
21.918780047576224,131.51268028545735,0.9608886333111035,0.8572734438140203,5.388353477930429e-06,0.219323927267745,2944.601,4609.69,319.2
21.982496666458207,131.89497999874925,0.9605822188360827,0.8665012430349892,5.420975005033536e-06,0.22245134487539428,2951.698,4616.85,321.56
22.015695990304998,132.09417594182997,0.9604390728153526,0.8709613459917909,5.412085394938801e-06,0.22292628682697357,2958.358,4625.59,322.57000000000005
22.012470452897233,132.0748227173834,0.96043327586263,0.8709613459917909,5.370438680749921e-06,0.22124458941412734,2965.432,4633.05,316.8
22.04482085273408,132.2689251164045,0.9604913393576627,0.8709613459917909,5.372072551037083e-06,0.22097376901584437,2972.501,4639.33,322.25
22.048492628940913,132.29095577364546,0.9608623825057235,0.8629254708368638,5.3385793204278e-06,0.21744974016038465,2979.196,4646.18,320.35999999999996
22.04716699875061,132.28300199250364,0.9609036280352848,0.8619642417513463,5.29716798745366e-06,0.21552634827752468,2986.256,4653.97,318.02000000000004
22.097167194314572,132.58300316588742,0.9609485929463897,0.8629254708368638,5.3171009085821e-06,0.2160784390031832,2992.852,4660.34,315.17
22.126507781597667,132.759046689586,0.9610438190129474,0.8619642417513463,5.303917700560148e-06,0.2149957929032467,2999.905,4668.88,318.27
22.11689237712943,132.7013542627766,0.9611329282557076,0.8596188427826833,5.264775979776336e-06,0.21290127484754504,3006.676,4674.49,317.41
22.16027855328055,132.9616713196833,0.9612090235817262,0.8596188427826833,5.26929728561906e-06,0.2126500914293006,3013.482,4682.49,318.85999999999996
22.194800823735616,133.1688049424137,0.9612156570502695,0.8608107668487252,5.27400196734066e-06,0.21280209026827843,3020.261,4688.7,315.82
22.24616746056045,133.4770047633627,0.9613052105098628,0.8608107668487252,5.288458219050675e-06,0.21287284753716817,3027.028,4696.360000000001,316.63
22.26031029922988,133.5618617953793,0.9612503412229649,0.8625794283660775,5.270721594641727e-06,0.2124718759956657,3033.966,4702.87,317.72
22.294789929282082,133.7687395756925,0.9613895995620872,0.8608107668487252,5.270911731243562e-06,0.2116852654833227,3040.791,4709.8,319.68
22.30903805387962,133.8542283232777,0.9613349788420809,0.8625794283660775,5.255006803856479e-06,0.2113570750341925,3047.756,4715.9800000000005,318.18
22.34325869185251,134.05955215111504,0.9611360717406979,0.8683468028791831,5.24850456541371e-06,0.2122254183317014,3054.45,4724.610000000001,323.79
22.364367384846087,134.18620430907652,0.9604764713951397,0.8839187140645683,5.244118221057359e-06,0.2157950378692413,3061.513,4730.67,314.89
22.38483828526252,134.30902971157514,0.9605023097429661,0.8841494090450926,5.231805157600266e-06,0.2151418247555765,3068.671,4737.339999999999,323.90999999999997
22.41782638986403,134.50695833918417,0.9605604310752959,0.8841494090450926,5.230312951321383e-06,0.21475097398139886,3075.377,4744.41,323.73
22.46667981941369,134.80007891648216,0.9606307893010708,0.8844954515158788,5.248123594524796e-06,0.2150820959186574,3082.227,4750.89,323.88
22.487783401942337,134.92670041165402,0.9606677352006386,0.8844954515158788,5.233405496176068e-06,0.2142693912115612,3089.0,4758.17,326.03
22.533776682208455,135.20266009325073,0.9607736099221013,0.8839187140645683,5.2384254770189546e-06,0.21387402717296633,3096.064,4766.57,321.47999999999996
22.588921214248597,135.53352728549157,0.9609510721714333,0.8820731542203745,5.269938176978886e-06,0.21414767254367065,3102.555,4771.4400000000005,324.96000000000004
22.615473186748968,135.6928391204938,0.9610547223402721,0.8807658826640704,5.260702554854203e-06,0.21318195199658688,3109.063,4778.67,323.25
22.697461996083362,136.18477197650017,0.9612021781923307,0.8806120860103878,5.312761585561375e-06,0.2144435187307666,3116.139,4784.95,322.87
22.763476807444807,136.58086084466885,0.9613146931174247,0.8806120860103878,5.34920432160235e-06,0.21526313104371503,3122.707,4791.08,322.90999999999997
22.813417767425946,136.88050660455568,0.9615729729269334,0.8766518221780554,5.360292176024157e-06,0.21421160782071924,3129.178,4798.8099999999995,321.84000000000003
22.850695020137454,137.10417012082473,0.961928437319907,0.8699616677428528,5.363658847945216e-06,0.21228489158000688,3135.694,4805.360000000001,317.23
22.901244947509692,137.40746968505815,0.9621283175890778,0.8673086754668242,5.383711010195282e-06,0.21191580150266598,3142.85,4811.45,317.89
22.93294659904676,137.59767959428055,0.9621806699928008,0.8673086754668242,5.377681814788722e-06,0.21137435989930026,3149.99,4819.14,318.34000000000003
22.97249677197637,137.83498063185823,0.9622457809407624,0.8673086754668242,5.381238966663335e-06,0.21113573972637664,3156.49,4826.4800000000005,320.1
23.021771843858247,138.13063106314948,0.9623265888764246,0.8673086754668242,5.401053422859487e-06,0.2114418415242485,3162.868,4832.4800000000005,319.41
23.054232235136332,138.32539341081798,0.9622645569425223,0.8699616677428528,5.4045859098791545e-06,0.21194217575621754,3169.374,4838.5199999999995,320.87
23.07529778382647,138.45178670295883,0.9621707047291896,0.872922253326247,5.383611225347064e-06,0.2116653704648224,3176.461,4847.2699999999995,321.79999999999995
23.089667135304534,138.5380028118272,0.9620393823614637,0.8764980255243722,5.373754701657241e-06,0.21204022543460924,3183.037,4852.42,309.01
23.10907750155068,138.6544650093041,0.9603392387868437,0.9165236046453255,5.3742690060020845e-06,0.2219503183183229,3189.999,4858.52,332.21
23.118273758861214,138.70964255316727,0.9603550155082828,0.9165236046453255,5.351215819272677e-06,0.22090671131093528,3196.76,4865.12,334.61
23.10385550765974,138.62313304595844,0.9603302745577912,0.9165236046453255,5.30483486053839e-06,0.21913434160004902,3203.89,4871.6900000000005,337.06
23.15950869021754,138.95705214130524,0.9601516712226474,0.9228677166097418,5.3191184768094265e-06,0.22075468722528752,3211.049,4880.49,339.08
23.17540882828521,139.05245296971125,0.9601790102842372,0.9228677166097418,5.309116420278091e-06,0.22018214115000995,3217.816,4885.799999999999,331.08
23.17497602038889,139.04985612233332,0.9601782666011036,0.9228677166097418,5.273745791499588e-06,0.218719488065537,3224.657,4893.0,329.37
23.227048444493295,139.36229066695978,0.9602675424380691,0.9228677166097418,5.291259916064466e-06,0.21893352714015732,3231.445,4900.05,333.86
23.244289935923018,139.4657396155381,0.9602970140557621,0.9228677166097418,5.275976464397626e-06,0.21813253227083898,3238.297,4906.74,318.53999999999996
23.22284451746723,139.3370671048034,0.9595268919232456,0.9399006960051136,5.23541698040689e-06,0.22083132745781636,3245.103,4911.67,338.28999999999996
,,,0.9399006960051136,,,3251.977,4919.330000000001,339.96
,,,0.9463217062963712,,,3258.745,4925.0199999999995,342.46999999999997
,,,0.9535116998560432,,,3265.529,4933.67,342.1
,,,0.9535116998560432,,,3272.588,4940.419999999999,330.69
,,,0.9535116998560432,,,3279.152,4945.9,341.83000000000004
,,,0.9454758247011159,,,3286.119,4952.19,343.14
,,,0.9433611207129771,,,3292.937,4961.2,339.19
,,,0.9433611207129771,,,3299.905,4966.01,334.77000000000004
,,,0.9433611207129771,,,3306.682,4972.2,339.74
,,,0.9433611207129771,,,3313.755,4980.2699999999995,337.98
,,,0.9454758247011159,,,3320.958,4986.88,328.95000000000005
,,,0.951050953397118,,,3327.494,4992.17,341.19
,,,0.9562800396223338,,,3334.763,4999.52,342.55
,,,0.9583947436104725,,,3341.906,5005.429999999999,343.1
,,,0.9583947436104725,,,3348.308,5011.28,343.84999999999997
,,,0.9603556509449285,,,3354.8,5017.7300000000005,345.74
,,,0.9603556509449285,,,3361.881,5026.04,343.61
,,,0.9612784308670251,,,3368.424,5031.3,337.61
,,,0.9625472532599085,,,3374.859,5038.86,344.18
,,,0.9625472532599085,,,3381.994,5044.7,334.07
,,,0.971851950807719,,,3388.692,5051.13,346.6
,,,0.971851950807719,,,3395.841,5056.69,347.72999999999996
,,,0.971851950807719,,,3402.9,5064.16,348.07
,,,0.9748125363911132,,,3409.63,5070.700000000001,348.32
,,,0.9748125363911132,,,3416.778,5078.839999999999,345.31
,,,0.970660026741677,,,3423.744,5083.47,336.72999999999996
,,,0.970660026741677,,,3430.451,5089.9400000000005,347.37
,,,0.9668920087264481,,,3437.412,5096.849999999999,346.28999999999996
,,,0.9645850589212059,,,3444.26,5103.01,344.63
,,,0.9693143060219525,,,3451.089,5110.79,347.6
,,,0.9693143060219525,,,3457.826,5116.360000000001,343.5
,,,0.9693143060219525,,,3464.696,5122.7,344.71000000000004
,,,0.9693143060219525,,,3471.572,5128.33,345.94
,,,0.9645850589212059,,,3478.398,5135.360000000001,347.1
,,,0.9693143060219525,,,3485.235,5142.01,350.16999999999996
,,,0.9737744089787542,,,3491.993,5149.200000000001,344.32
,,,0.9855783021489101,,,3498.962,5155.04,341.66
,,,1.00684068952056,,,3505.551,5159.61,355.7
,,,1.0202594475543858,,,3512.739,5165.429999999999,359.19
,,,1.0202594475543858,,,3519.308,5171.8099999999995,360.76000000000005
,,,1.0202594475543858,,,3526.484,5178.009999999999,363.3
,,,1.0202594475543858,,,3532.947,5185.780000000001,364.70000000000005
,,,1.0199518542470198,,,3540.142,5192.32,359.10999999999996
,,,1.0199518542470198,,,3546.538,5198.58,357.54
,,,1.0199518542470198,,,3553.022,5205.0599999999995,351.31
,,,1.0199518542470198,,,3559.441,5209.54,328.68
,,,1.0420216740505042,,,3565.88,5214.84,364.85
,,,1.0420216740505042,,,3572.384,5220.34,366.0
,,,1.0420216740505042,,,3579.543,5227.41,365.83
,,,1.0420216740505042,,,3586.127,5233.81,366.45
,,,1.0374077744400194,,,3593.22,5242.12,356.37
24.75126973415496,148.50761840492976,0.9583196978980304,1.0316403999269144,5.1647208570005764e-06,0.22462976193048317,3599.684,5245.99,363.65
24.747514452658734,148.4850867159524,0.9583335707197995,1.0311405608024447,5.1319211814924645e-06,0.22312568140508002,3606.863,5252.44,362.02
24.76213909632219,148.57283457793315,0.9584187359814175,1.0296410434290373,5.120065384848081e-06,0.22213546393348174,3613.311,5258.0,361.36
24.787293391200592,148.72376034720355,0.9584609328990088,1.0296410434290373,5.119883657222078e-06,0.22189239382282192,3619.941,5263.2300000000005,362.15000000000003
24.8119293507032,148.8715761042192,0.9585021773649434,1.0296410434290373,5.104627684129972e-06,0.22100203761287052,3626.893,5271.7,361.63
24.810853935283905,148.86512361170344,0.9585422203242313,1.0286029160166783,5.083441553661907e-06,0.2198632417621375,3633.694,5276.13,353.97
24.877960836821284,149.2677650209277,0.9586880515986558,1.0277570344214233,5.116671169825654e-06,0.2204884633765883,3640.407,5282.549999999999,354.76000000000005
24.906684456397844,149.44010673838707,0.9587356945794758,1.0277570344214233,5.117600037316807e-06,0.2202632197318498,3647.21,5288.2699999999995,362.35
24.911326647386005,149.46795988431603,0.9587433841252582,1.0277570344214233,5.086703469688998e-06,0.2188908675590478,3654.189,5296.12,357.31
24.92811518032552,149.56869108195312,0.9587711695414269,1.0277570344214233,5.0835654083240805e-06,0.21860216807009905,3660.965,5300.29,361.14000000000004
24.936839002889947,149.6210340173397,0.9587408789044439,1.028872060160623,5.064522854564631e-06,0.2179501952461548,3667.839,5306.41,361.42999999999995
24.96371327916639,149.78227967499834,0.9587852957348587,1.028872060160623,5.0556313410587735e-06,0.21732326467899682,3674.792,5313.96,363.03000000000003
24.98572948364333,149.91437690185998,0.9585753969286546,1.0350239263079362,5.058587355145573e-06,0.21860562451325743,3681.432,5318.18,353.4
24.986608677890363,149.91965206734218,0.9583060273404842,1.0417909790699802,5.036383072116629e-06,0.21912292328416177,3688.485,5323.7,365.03999999999996
25.05660096667014,150.33960580002082,0.9584224939186383,1.0417909790699802,5.0757807547373905e-06,0.22019339752231193,3695.123,5329.34,365.56
25.093998891918332,150.56399335151,0.9584844574371327,1.0417909790699802,5.0813890345303764e-06,0.22009394216532685,3702.125,5335.81,364.79
25.100736606005356,150.60441963603213,0.9584956013274634,1.0417909790699802,5.054384987835088e-06,0.21886298621408287,3708.766,5343.28,366.29
25.120614173749043,150.72368504249425,0.9589615978856434,1.0309098658219207,5.045671463829308e-06,0.21592761892249887,3715.95,5348.78,361.37
25.103868075683653,150.62320845410193,0.9589342222993719,1.0309098658219207,5.00628328009811e-06,0.2143910515508726,3723.019,5354.2,361.96
25.122577777093568,150.7354666625614,0.9589648054841773,1.0309098658219207,4.987794898903889e-06,0.21343341560716614,3729.722,5362.26,361.89
25.143345501681065,150.86007301008638,0.9590094038357359,1.0306407216779756,4.989059480095153e-06,0.21324558609135658,3736.696,5366.27,351.39
25.138832348735605,150.83299409241363,0.9589913385188007,1.0309098658219207,4.960082026745004e-06,0.212104444100544,3743.359,5371.91,365.44
25.14912237084577,150.89473422507461,0.9584760788351436,1.0442901746923259,4.944278450675069e-06,0.21420026345617552,3750.505,5378.33,365.9
25.18430273164631,151.10581638987784,0.9584638555470026,1.0460588362096779,4.949204291268001e-06,0.21447951655118117,3756.949,5384.62,360.61
25.17256436206355,151.0353861723813,0.9582046811070113,1.0520953548667287,4.92270163845807e-06,0.21472018332940654,3763.298,5388.51,367.47
25.143557443782456,150.86134466269473,0.9581564638488778,1.0520953548667287,4.872644266864118e-06,0.2127926640635226,3769.804,5393.84,369.02000000000004
25.126472362616063,150.7588341756964,0.9581280117764535,1.0520953548667287,4.834277131135243e-06,0.21126696288625316,3776.261,5399.0,371.06
25.166678157576342,151.00006894545805,0.9580833776634575,1.05490214379644,4.839964986061014e-06,0.2117508655014697,3782.668,5406.25,372.21999999999997
25.17831766566959,151.06990599401752,0.9579775349073625,1.0580549751969381,4.832347979606539e-06,0.21197488134012446,3789.178,5410.580000000001,365.20000000000005
25.162875979535915,150.9772558772155,0.9576400326655181,1.0658986045347616,4.794382475362966e-06,0.21207330324328932,3796.433,5416.41,366.55
25.22746070568088,151.36476423408527,0.9575716827000931,1.0703587074915633,4.828670754946437e-06,0.21394990957748886,3803.5,5422.32,368.20000000000005
25.261567785176318,151.56940671105792,0.9582408284090956,1.05490214379644,4.832783784165641e-06,0.21060785694110962,3810.19,5427.72,375.97
25.290544990859573,151.74326994515744,0.9582886749108135,1.05490214379644,4.831372551111817e-06,0.21029461829458915,3817.164,5434.1,376.72
25.342727652250787,152.05636591350472,0.9571957226286183,1.0847771437743274,4.857647729243397e-06,0.21722631626893582,3823.918,5440.509999999999,378.68
25.362137445402748,152.17282467241648,0.9572284809941775,1.0847771437743274,4.844010217728057e-06,0.21644328308824573,3830.815,5447.69,367.36999999999995
25.322862664825962,151.93717598895577,0.9572335068342086,1.082970033093554,4.791216614275511e-06,0.21405804448687035,3837.626,5451.5,332.45000000000005
25.385922025258857,152.31553215155316,0.9573609442379658,1.0824317448056644,4.8196342700684525e-06,0.21465744516832783,3844.566,5458.14,378.19000000000005
25.40268208596199,152.41609251577194,0.9574526470754332,1.0808168799419948,4.80791523913356e-06,0.21365449992296254,3851.151,5464.26,374.94
25.406601120422458,152.43960672253473,0.9574334831095989,1.0814705157201467,4.79095368408422e-06,0.2130009180923494,3858.232,5469.02,375.5
25.48073033629117,152.88438201774701,0.9575573187484405,1.0814705157201467,4.827949874167607e-06,0.21399359975194787,3865.374,5476.0,375.36
25.52718866749494,153.16313200496964,0.9576601679871527,1.0808168799419948,4.842312295603908e-06,0.21408710104393192,3872.137,5482.36,353.92
25.544460945563653,153.2667656733819,0.9577730871248716,1.0786637267904353,4.842824508420915e-06,0.21351354651288557,3879.157,5485.74,375.11
25.58102013910021,153.48612083460125,0.958010793953248,1.0741267255067923,4.846217600371749e-06,0.21240765829965808,3886.227,5492.36,374.38
25.639637967812753,153.83782780687653,0.9581067904759334,1.0741267255067923,4.86774557425882e-06,0.21284212499002736,3893.163,5499.61,370.94
25.65633603946755,153.9380162368053,0.9579572186328122,1.0786637267904353,4.865710382127703e-06,0.2135460684599344,3899.868,5503.8,362.95
25.64248360548425,153.85490163290552,0.9579345065249554,1.0786637267904353,4.832784036161922e-06,0.21222061002577827,3906.833,5508.549999999999,373.2
25.69445513220248,154.1667307932149,0.9581961664499121,1.0741267255067923,4.854021241162271e-06,0.2117694717626961,3913.573,5514.24,375.06
25.72220208660203,154.33321251961218,0.9582412609196367,1.0741267255067923,4.855068984472582e-06,0.2115767366823482,3920.47,5519.790000000001,379.40000000000003
25.723272522635693,154.33963513581415,0.9579649801963747,1.0812782699030434,4.825400401957693e-06,0.21173613404441344,3927.295,5527.29,380.55
25.749321985521462,154.49593191312877,0.9580075051874751,1.0812782699030434,4.826328443723051e-06,0.21155321961378648,3934.423,5532.5199999999995,371.57
25.78332695152866,154.69996170917196,0.9576587616003788,1.091697993190054,4.8408551498904454e-06,0.21403010151237606,3941.417,5536.7699999999995,372.40000000000003
25.77814713300755,154.6688827980453,0.9576502536215183,1.091697993190054,4.799608700993924e-06,0.2122509866565332,3948.126,5545.320000000001,377.77
25.74927082553078,154.4956249531847,0.9576027608475958,1.091697993190054,4.761288164721022e-06,0.2108029354620003,3955.224,5548.2300000000005,357.35
25.75119358683346,154.50716152100074,0.9572550475036341,1.1007335465939194,4.743112245911782e-06,0.21179737643082103,3961.73,5553.34,380.12
25.778648728478824,154.67189237087294,0.9572051155717058,1.1031942930528444,4.745013784844105e-06,0.21214086012461827,3968.191,5558.78,381.59
25.739601281718997,154.437607690314,0.9570162116534979,1.1063855736167632,4.690792471032383e-06,0.21068402843861533,3974.627,5563.44,384.39
25.737651252771187,154.42590751662712,0.9565946663740625,1.1171513393745602,4.665217914928678e-06,0.21168353447205676,3981.038,5569.56,388.40999999999997
25.80405482862333,154.82432897174,0.9564023958178668,1.1249949687123841,4.6939174512795174e-06,0.21397223177122157,3987.556,5577.19,380.76
25.816098935591747,154.89659361355046,0.9564227356147371,1.1249949687123841,4.692356254207903e-06,0.21379672551179013,3994.759,5580.09,387.98
25.81968078562358,154.91808471374148,0.956355812952287,1.1268789777199981,4.668521486651311e-06,0.21305232031861202,4002.001,5586.54,386.91999999999996
25.832874651986096,154.9972479119166,0.956378103757285,1.1268789777199981,4.649272398394094e-06,0.21206056199958317,4009.16,5593.849999999999,386.43
25.868187047652935,155.2091222859176,0.9562800985256829,1.1309545890425932,4.6606537459315435e-06,0.21307912074315924,4015.818,5598.81,376.62
25.878961218101995,155.27376730861198,0.956163098922211,1.1344534629138772,4.649894044037039e-06,0.2131821918879925,4023.025,5603.79,390.73999999999995
25.907404385120124,155.44442631072076,0.9562112264876118,1.1344534629138772,4.652411087227691e-06,0.21305269143666164,4030.17,5609.19,392.04
25.939679103878362,155.63807462327017,0.9559914926636072,1.1415665581467074,4.659232724116522e-06,0.21448504416073802,4037.327,5614.73,390.79999999999995
26.021338145688073,156.12802887412843,0.9561207326566165,1.1417972531272313,4.69893391063156e-06,0.21564826517316305,4044.433,5622.54,388.89
26.07373013410432,156.4423808046259,0.956208902705725,1.1417972531272313,4.7227171171864835e-06,0.21628429121172713,4051.136,5627.919999999999,375.83
26.099326273337095,156.59595764002256,0.9565332280598818,1.1344534629138772,4.727183088754299e-06,0.21481259951086928,4058.18,5631.87,392.46
26.13538095920798,156.81228575524787,0.9565931920148962,1.1344534629138772,4.729002094069124e-06,0.2145853509850355,4065.433,5639.01,394.40999999999997
26.126587096570635,156.75952257942382,0.9560532031982938,1.1481798142550688,4.69636621737189e-06,0.21587737081032807,4072.532,5645.6,387.51000000000005
26.16071164113432,156.9642698468059,0.9560341023390038,1.1501791707529452,4.711570218535247e-06,0.21667471227638796,4079.267,5649.26,381.66
26.189622351289245,157.13773410773547,0.9560826362699986,1.1501791707529452,4.713989953182716e-06,0.21653568796226258,4086.236,5654.759999999999,398.68
26.196063754076345,157.17638252445806,0.9568478565571211,1.1304163007547032,4.689561776658941e-06,0.21149092939264796,4093.132,5660.95,397.25
26.167436441307117,157.0046186478427,0.956302537708688,1.143450567154322,4.645367038207483e-06,0.21226624731933008,4100.22,5666.11,392.98
26.20760751874444,157.24564511246663,0.9561259787846043,1.1498331282821592,4.644163264554589e-06,0.21310802354292302,4106.966,5675.18,387.84000000000003
26.204385006338022,157.22631003802815,0.9561205833296965,1.1498331282821592,4.624585542343878e-06,0.21223694947899122,4113.97,5679.179999999999,354.73
26.174465379026337,157.046792274158,0.9560704254458804,1.1498331282821592,4.583244731439066e-06,0.21059117170749186,4120.835,5682.75,391.23
26.194621859163895,157.16773115498336,0.9561042287816076,1.1498331282821592,4.577987134599449e-06,0.21018030236850152,4127.965,5688.27,392.89000000000004
26.228268758702846,157.36961255221706,0.9561605404130751,1.1498331282821592,4.583466955774676e-06,0.21014955740474525,4135.049,5694.07,394.12
26.25577503269993,157.53465019619958,0.956206467839928,1.1498331282821592,4.586859716372178e-06,0.21007470170794815,4142.255,5699.07,396.36
26.22974555338328,157.3784733202997,0.9561630086749413,1.1498331282821592,4.533117628571705e-06,0.20782882872090375,4149.007,5706.47,395.40999999999997
26.292269661584353,157.7536179695061,0.9568756029474398,1.133838276299146,4.563147714959918e-06,0.2056515949024811,4155.992,5711.71,361.71
26.306575665992483,157.8394539959549,0.9568990547954555,1.133838276299146,4.5545025382863885e-06,0.2051453216019759,4163.072,5716.820000000001,357.74
26.39643180877999,158.37859085267993,0.9570457748034714,1.133838276299146,4.606778643937567e-06,0.20676190471964354,4169.707,5723.21,388.73
26.449785557337204,158.69871334402322,0.9571324208341411,1.133838276299146,4.638919422362887e-06,0.20776565630163898,4176.863,5726.71,388.62
26.420597979884782,158.5235878793087,0.9567736355497827,1.1420663972711766,4.593924658714828e-06,0.20755030675603856,4183.335,5731.82,390.87
26.309187853445525,157.85512712067316,0.9565905871502753,1.1420663972711766,4.476788037345969e-06,0.20315351495647796,4189.848,5736.53,392.45000000000005
26.361082210599168,158.16649326359502,0.9565608167360825,1.1451038811814125,4.501763693935095e-06,0.204433356134062,4196.945,5741.65,393.69
26.345342780955654,158.0720566857339,0.9564195700683155,1.148141365091648,4.46109376044719e-06,0.20327520486846254,4203.491,5748.3,392.71
26.299679059749785,157.7980743584987,0.9563248965279562,1.1486412042161172,4.4014507414401455e-06,0.20101308379341454,4209.981,5753.0599999999995,385.35999999999996
