Repository: keshavkasturirangan/dynamic-diafiltration-pyomo

## Files

- `preprocess_nacl.py` — the salt-general pipeline (module name kept for
  backward compatibility with existing NaCl importers): raw-sheet loading,
  water flux (Jw) from a smoothed mass-vs-time slope, per-experiment
  conductivity calibration, the `Salt` dataclass (per-salt ICP molar mass,
  valence-aware ionic-strength multiplier, CP solution diffusivity),
  concentration polarization (CP, optional), derived columns.
- `validate.py` — validates the original NaCl pipeline against the two runs
  where we have both raw and already-processed (Excel) data.
- `process_raw_runs.py` — applies the pipeline to the 6 raw-only NaCl runs;

File: data3_regression_july26_AD/analysis/preprocessing/processed/NaCl_MC5_05.27.26_NaCl_nonCP.csv (part 2 of 3)
# ionic strength: I = 1.0 * c_salt (valence-aware, z=1)
# CP: solution D_s = 1.607083e-09 m^2/s, k = 2.547335e-05 m/s
# apply_cp: False
c_int_mM,ionic_strength_mM,rejection,c_p_mM,Jw_m3_m2_s,B_um_s,time_s,ret_cond_uS_cm,perm_cond_uS_cm
104.97654039251483,104.97654039251483,0.33611896261002616,69.69193453739324,8.205382729499433e-06,16.206755954325818,1867.471,7986.42,5280.62
105.43856034426551,105.43856034426551,0.3378184505802694,69.8194692573515,8.194318794297675e-06,16.062256831522426,1874.181,8021.85,5290.4
105.51719371454652,105.51719371454652,0.3362282746546845,70.03932972550042,8.15630118280104e-06,16.10192395063778,1881.058,8027.88,5307.26
105.79143248353652,105.79143248353652,0.33487595123447234,70.36442589815478,8.071118780141763e-06,16.03069787879937,1888.023,8048.909999999999,5332.19
106.07440829366891,106.07440829366891,0.33417192054009215,70.62731955401969,8.07790636390601e-06,16.094999459091962,1894.773,8070.610000000001,5352.35
106.32569602921042,106.32569602921042,0.3330804384721031,70.91068657494947,8.04528675178053e-06,16.108898911855665,1901.67,8089.880000000001,5374.08
106.6316228727913,106.6316228727913,0.33254918707807213,71.17136336962899,7.976996531515786e-06,16.010421996267407,1908.47,8113.340000000001,5394.07
106.89138684227684,106.89138684227684,0.3320118687816932,71.40217774010561,7.999373874374703e-06,16.09426441550977,1915.342,8133.26,5416.12
107.12246201995174,107.12246201995174,0.33292325476591544,71.45890330573124,7.975465166934452e-06,15.980401696562813,1921.93,8150.9800000000005,5411.7699999999995
107.45420877616222,107.45420877616222,0.3320216219994693,71.77708808763123,7.966994622196837e-06,16.028414394296586,1929.116,8176.42,5440.52
107.66481058877224,107.66481058877224,0.3308779890594743,72.04089456869009,7.983065700501474e-06,16.143851061757207,1935.693,8192.57,5460.75
107.92300971506815,107.92300971506815,0.33037395983313844,72.26805763839081,7.959741983413547e-06,16.133385657256937,1942.854,8212.37,5478.17
108.3611658081763,108.3611658081763,0.33014283589396265,72.58650322748908,7.96149534389972e-06,16.153810149074367,1949.962,8245.97,5506.52
108.7122122970594,108.7122122970594,0.33183448016432593,72.63775184195084,7.976106784116378e-06,16.060294677740668,1956.597,8272.89,5502.589999999999
108.67413444611073,108.67413444611073,0.32952085010264376,72.86374127925932,7.962170011526344e-06,16.20070165212157,1963.601,8269.970000000001,5523.85
109.23121862163396,109.23121862163396,0.3318408059981882,72.98384299406663,7.953719909925262e-06,16.01476065713522,1970.282,8312.69,5537.530000000001
109.5135424137706,109.5135424137706,0.33303104079210777,73.04213340288193,7.968286181367499e-06,15.958270821892878,1977.437,8334.339999999998,5581.2
109.70028036773815,109.70028036773815,0.32897522528144874,73.6116059203234,7.987879148344337e-06,16.293217221482454,1983.909,8348.66,5591.83
109.94517832692183,109.94517832692183,0.32920910158595285,73.75022494620852,8.039714319359587e-06,16.38158594429824,1990.328,8367.44,5533.0599999999995
110.03711286431505,110.03711286431505,0.328002573061825,73.94465671252527,8.06073692150992e-06,16.514487736836152,1996.81,8374.49,5606.740000000001
110.26179826563212,110.26179826563212,0.32648266332175335,74.26323270522266,8.034504560991354e-06,16.574779372328052,2003.221,8391.72,5631.17
110.31135163330507,110.31135163330507,0.3266090774735182,74.28266284149443,8.023023095670019e-06,16.541582265981432,2009.635,8395.519999999999,5632.66
110.66005085740366,110.66005085740366,0.3260265242637078,74.58193910151921,8.034422022344013e-06,16.60903924354165,2016.114,8422.26,5655.610000000001
111.22130794809935,111.22130794809935,0.324394190835368,75.14176175262438,7.997586694019165e-06,16.656327956622615,2022.608,8465.3,5698.54
111.46229379930884,111.46229379930884,0.3245515699002022,75.28703136206559,7.992128063085405e-06,16.63301260575481,2029.784,8483.779999999999,5710.950000000001
111.55057703592621,111.55057703592621,0.32493766845415906,75.30359261915629,7.948884719320703e-06,16.51391381412203,2036.159,8490.550000000001,5709.679999999999
111.91688074590857,111.91688074590857,0.3251115720573372,75.5314077068527,7.92006289920204e-06,16.44099828691054,2042.649,8518.64,5731.01
111.83629132164049,111.83629132164049,0.32432324654163647,75.5651822390298,7.923470176412847e-06,16.507310721667594,2049.154,8512.460000000001,5728.42
112.21654821673079,112.21654821673079,0.3243572643267669,75.81829562495925,7.890329841615698e-06,16.435716494953322,2056.219,8541.62,5750.42
112.6737432353133,112.6737432353133,0.32421931149835215,76.14273977961791,7.888852843957107e-06,16.44298848745354,2062.807,8576.68,5783.58
112.74650844363305,112.74650844363305,0.3236977799820171,76.25071395970528,7.910168689688605e-06,16.526726398464458,2070.002,8582.26,5775.299999999999
113.08177609702027,113.08177609702027,0.323873954700337,76.45753406794027,7.886640306810375e-06,16.4643153423015,2076.461,8607.97,5799.44
113.0838625546065,113.0838625546065,0.32230314318674846,76.63657820955858,7.885870408992545e-06,16.581375957336952,2083.629,8608.13,5813.17
113.45525200495531,113.45525200495531,0.32298137217084966,76.81131903240531,7.899711491136317e-06,16.559010193151884,2090.119,8636.609999999999,5826.570000000001
113.55566277629264,113.55566277629264,0.3212867316734376,77.07173501988655,7.877147369370954e-06,16.640352398958882,2097.208,8644.310000000001,5846.54
114.12187520375562,114.12187520375562,0.3209484706281346,77.49463389189542,7.946823489360662e-06,16.813610713076187,2103.872,8687.73,5890.3
114.22332920388602,114.22332920388602,0.32050242852784994,77.61447479950446,7.971467833622055e-06,16.90031822502672,2110.972,8695.51,5878.97
114.38698572080588,114.38698572080588,0.32123063930341955,77.64238116972028,7.958796478500233e-06,16.817160434447672,2117.542,8708.06,5888.16
114.6756992893004,114.6756992893004,0.3225790678226491,77.68371911064744,8.019647242448721e-06,16.841380773348774,2124.619,8730.2,5910.46
114.8143183151855,114.8143183151855,0.32146725278878985,77.90527482558518,8.044681911867562e-06,16.9802058242188,2131.3,8740.83,5924.49
115.07916802503748,115.07916802503748,0.32143903700982424,78.08823107517767,8.083349808844653e-06,17.064030808144935,2138.171,8761.14,5937.33
115.53623264002084,115.53623264002084,0.3226742164919316,78.25566929647258,8.08844367731528e-06,16.978460537256595,2144.926,8796.189999999999,5893.469999999999
115.53714546521483,115.53714546521483,0.31910731937346026,78.66839668774858,8.039937029852442e-06,17.155151085450473,2151.957,8796.26,5968.9800000000005
115.7734367868553,115.7734367868553,0.31835915984593977,78.91590271891504,8.025865618008398e-06,17.184232379147623,2158.646,8814.38,5987.96
115.99929582056463,115.99929582056463,0.31902310023848257,78.99284084240725,8.035356239460523e-06,17.152024340358846,2165.591,8831.699999999999,5993.86
116.21876507791616,116.21876507791616,0.3203090672194947,78.99284084240725,8.011263139446356e-06,16.999777631237055,2172.386,8848.53,6011.12
116.4851796309578,116.4851796309578,0.3199313620368208,79.21791745452174,8.01997653776723e-06,17.047827027061825,2179.166,8868.96,6026.39
116.69917193714548,116.69917193714548,0.31947208851506015,79.41704375040752,7.98443731132549e-06,17.008160159201573,2186.034,8885.37,6046.64
117.14189215622353,117.14189215622353,0.31978979021100473,79.68111103866467,7.981951004563817e-06,16.978042243804556,2192.903,8919.320000000002,5983.349999999999
117.13576318706397,117.13576318706397,0.3167550527934365,80.03241833474604,7.926583616295441e-06,17.09774842321445,2199.673,8918.85,6073.58
117.37231531590271,117.37231531590271,0.31672995066159326,80.19698767685988,7.902569793366647e-06,17.04792755258869,2206.569,8936.99,6086.2
117.59452304883614,117.59452304883614,0.3159762051140109,80.4374519136728,7.911533265376988e-06,17.126849806925367,2213.372,8954.029999999999,6104.639999999999
117.82481580491623,117.82481580491623,0.3159540544764171,80.59758753341592,7.886795322592478e-06,17.075047106244437,2220.243,8971.69,6116.92
118.11013887983307,118.11013887983307,0.31481209140584876,80.92763904283757,7.90313960614859e-06,17.20116808055979,2227.118,8993.57,6142.23
118.4953511116907,118.4953511116907,0.3153216704288939,81.1311990610941,7.88105972536966e-06,17.112654517771347,2233.882,9023.11,6157.84
118.47670339701376,118.47670339701376,0.31474722152696655,81.18649018712917,7.889696710313235e-06,17.177074878764227,2240.896,9021.68,6162.08
118.95463258785942,118.95463258785942,0.3172055010526159,81.22156875529764,7.8618980763769e-06,16.92297498001067,2247.573,9058.33,6164.7699999999995
118.90103670861318,118.90103670861318,0.3152175176679435,81.4213470691791,7.856197273281217e-06,17.06690132670552,2254.538,9054.220000000001,6180.09
119.09520766773163,119.09520766773163,0.314342257634447,81.65855121601356,7.881547496801138e-06,17.19159270430634,2261.139,9069.11,6198.28
119.29224750603116,119.29224750603116,0.3138798892776351,81.84881006715786,7.862330190314032e-06,17.186519573232278,2268.182,9084.22,6212.87
119.85193975353721,119.85193975353721,0.31304191148453586,82.33325943796049,7.856852959034516e-06,17.241552943788637,2274.877,9127.140000000001,6250.3099999999995
119.85024450674838,119.85024450674838,0.31300064108171766,82.33704114233552,7.88281531854131e-06,17.3018465763948,2281.87,9127.01,6250.02
119.9516985068788,119.9516985068788,0.3117542259082354,82.55624959248875,7.871862152846878e-06,17.378355803024398,2288.561,9134.79,6267.12
120.35177674903827,120.35177674903827,0.3120278560079469,82.79866988328878,7.866613316250263e-06,17.344639989447902,2295.643,9165.47,6285.71
120.43353980569863,120.43353980569863,0.31244728191794957,82.80440764165091,7.884393005287992e-06,17.34992158656843,2302.178,9171.74,6286.150000000001
120.65014018386908,120.65014018386908,0.3128839687092254,82.90064549781573,7.857528067567053e-06,17.255705122303862,2309.355,9188.35,6321.11
120.93298559040228,120.93298559040228,0.311517050391503,83.26029862424203,7.786626808200231e-06,17.209201825944476,2315.848,9210.039999999999,6328.929999999999
121.33567190454454,121.33567190454454,0.3129615311781473,83.36227423876898,7.809090396477739e-06,17.14314691869748,2322.946,9240.919999999998,6293.53
121.09507726413248,121.09507726413248,0.3087363409868604,83.70862619808307,7.785849013197387e-06,17.432591382611886,2329.542,9222.47,6355.49
121.59882636760774,121.59882636760774,0.31034962014223133,83.86067679467953,7.787723791606441e-06,17.30566536104461,2336.61,9261.1,6367.15
121.79795266349352,121.79795266349352,0.3098657869593353,84.05693421138423,7.76425695999264e-06,17.292581473776007,2343.294,9276.37,6382.2
122.14952076677316,122.14952076677316,0.3096262254143146,84.32882571558976,7.757242649702432e-06,17.296328440157197,2350.358,9303.33,6403.05
122.37707504727129,122.37707504727129,0.30895139062491006,84.56850753080785,7.722777242593506e-06,17.273961652068188,2356.858,9320.779999999999,6421.43
122.10700919345373,122.10700919345373,0.30708551763732916,84.60971506813588,7.712933978603772e-06,17.403633021839468,2363.353,9300.07,6424.59
122.38359522722828,122.38359522722828,0.3083073325841936,84.65183543065788,7.736690737377067e-06,17.357395324505053,2370.489,9321.28,6427.82
122.98410380126491,122.98410380126491,0.30726104746074556,85.1958792462672,7.724028012594854e-06,17.41429679761932,2376.912,9367.33,6469.54
123.17292821281866,123.17292821281866,0.3079429435088564,85.24269413835822,7.66591928544159e-06,17.22804060885655,2383.411,9381.81,6476.320000000001
123.319241051053,123.319241051053,0.30859801944349496,85.2631675034231,7.624740046892439e-06,17.08293649828561,2389.777,9393.029999999999,6474.700000000001
123.0901219273652,123.0901219273652,0.3071394231227632,85.28429288648367,7.625755225917157e-06,17.20256263827689,2396.285,9375.460000000001,6473.13
123.72244897959182,123.72244897959182,0.3080950658413416,85.60417291517246,7.598412232354035e-06,17.06414512345561,2402.776,9423.949999999999,6500.849999999999
123.91661993871031,123.91661993871031,0.30693458363684856,85.88232379213666,7.586299610900403e-06,17.130040662687595,2409.94,9438.84,6523.570000000001
123.93944056855969,123.93944056855969,0.3069159462205301,85.90044989241704,7.615569605257879e-06,17.197639675780326,2416.438,9440.59,6522.179999999999
124.04076416509093,124.04076416509093,0.30704686027199546,85.95443698246072,7.608043887124435e-06,17.17007590991534,2423.598,9448.359999999999,6527.71
124.29348634022298,124.29348634022298,0.30845582086915246,85.95443698246072,7.615289227042939e-06,17.07313845632816,2430.205,9467.74,6559.29
124.47761622220771,124.47761622220771,0.306350613468075,86.34382212949077,7.648358121098294e-06,17.317670294886366,2437.264,9481.859999999999,6557.57
124.89164764947513,124.89164764947513,0.3084705568867103,86.36625154854273,7.651645664815543e-06,17.153462939522687,2443.848,9513.61,6588.639999999999
125.14776031818478,125.14776031818478,0.30682749821922706,86.74898611201668,7.679272962569469e-06,17.348708581257664,2450.816,9533.25,6484.67
125.12976462150354,125.12976462150354,0.30672780873185723,86.74898611201668,7.671442940925776e-06,17.339145347898675,2457.516,9531.869999999999,6597.1
125.38639890460978,125.38639890460978,0.3072669100021882,86.85930755688858,7.696261290793857e-06,17.35121710751154,2464.495,9551.550000000001,6613.41
125.53844950120622,125.53844950120622,0.30641173144130474,87.07199582708482,7.744190202154298e-06,17.529614314817177,2471.178,9563.21,6627.030000000001
126.0213340288192,126.0213340288192,0.3076600386632954,87.24960552911261,7.75751786051306e-06,17.45705954842669,2478.256,9600.24,6586.719999999999
125.9441350981287,125.9441350981287,0.3062199252725142,87.3775314598683,7.786381809508356e-06,17.641035438337365,2485.023,9594.32,6636.84
126.13361152767817,126.13361152767817,0.3050341605672794,87.65855121601355,7.788787690492663e-06,17.74536125862067,2492.09,9608.85,6658.389999999999
126.35047271304687,126.35047271304687,0.3045116483469301,87.87528199778315,7.73591061462875e-06,17.66840694308657,2499.18,9625.48,6675.01
126.54490447936362,126.54490447936362,0.3040015267779709,88.0750603116646,7.716547584628654e-06,17.666705145758044,2506.334,9640.39,6690.33
126.76385212231858,126.76385212231858,0.30399080906822695,88.22880615504988,7.663701857257021e-06,17.54660591733428,2513.233,9657.18,6702.12
126.93428962639369,126.93428962639369,0.3029364422851306,88.48126752298363,7.644321633137284e-06,17.589755770935074,2520.417,9670.25,6721.48
127.14893395057702,127.14893395057702,0.3026629838152546,88.66565821216665,7.655671746806225e-06,17.638705683501684,2527.295,9686.71,6735.62
127.35118993284216,127.35118993284216,0.30151877046784925,88.95241572667405,7.634451689733266e-06,17.685536441975174,2534.329,9702.220000000001,6757.61
127.54483927756405,127.54483927756405,0.30127977575603404,89.11815870118015,7.663841405452856e-06,17.773781767961776,2541.304,9717.07,6773.67
128.03059268435808,128.03059268435808,0.3035895403006673,89.16184390689183,7.638115997876427e-06,17.521235639574034,2548.132,9754.32,6770.32
127.92770424463716,127.92770424463716,0.30175626515269516,89.32471800221685,7.637982477264507e-06,17.673778567363755,2555.074,9746.43,6786.16
128.38894177479298,128.38894177479298,0.3029067271910656,89.49906761426615,7.6041221733401824e-06,17.499718351613566,2561.771,9781.800000000001,6804.09
128.31004759731368,128.31004759731368,0.3020146642253393,89.55853165547369,7.6127421749300725e-06,17.59378941669506,2568.553,9775.75,6799.53
128.51843254873833,128.51843254873833,0.30172789920202414,89.74083588707047,7.654221030446472e-06,17.713738149627662,2575.337,9791.73,6818.07
128.67543848210212,128.67543848210212,0.3021228528957153,89.79964791028232,7.671618408117315e-06,17.720761991406288,2582.519,9803.77,6822.58
128.8256634283106,128.8256634283106,0.30105083553025014,90.0425898154789,7.653894944696996e-06,17.77003364602076,2589.472,9815.289999999999,6841.21
129.17762274238768,129.17762274238768,0.30295520304591583,90.0425898154789,7.661851543887038e-06,17.628526263969288,2596.35,9842.28,6852.46
129.3779226706657,129.3779226706657,0.30290043306623915,90.18929386451066,7.692746597872786e-06,17.704201567567814,2603.345,9857.64,6879.63
129.5297124600639,129.5297124600639,0.30098200078002724,90.54360044337224,7.747729035640373e-06,17.993773830183162,2609.91,9869.28,6892.83
129.91531590271893,129.91531590271893,0.3017318045690284,90.71573319423617,7.766405651975518e-06,17.97302762741803,2617.013,9898.85,6796.7300000000005
129.86732737823564,129.86732737823564,0.30019150755567203,90.88225859033709,7.801469228158284e-06,18.186838341506935,2623.807,9895.17,6905.599999999999
129.85285257873116,129.85285257873116,0.2995300351504544,90.95802308143705,7.860880263158402e-06,18.383166545736305,2630.834,9894.06,6911.41
130.060455108561,130.060455108561,0.3001949329465555,91.01696550824803,7.892874333682378e-06,18.399622532304253,2637.925,9909.98,6915.93
130.38685531720677,130.38685531720677,0.3012106754507279,91.11294255721458,7.923715231172406e-06,18.38250787767145,2644.599,9935.01,6923.29
130.55233748451457,130.55233748451457,0.3004752778980295,91.32458759861771,7.953652426514552e-06,18.516586596656378,2651.681,9947.699999999999,6939.5199999999995
130.5898937210667,130.5898937210667,0.299479164066215,91.48094151398578,7.937382747036263e-06,18.566573786251325,2658.207,9950.58,6977.96
131.18649018712915,131.18649018712915,0.3000357056376338,91.82585903370934,7.876448479102663e-06,18.37525533849361,2664.664,9996.33,6951.51
131.21869987611657,131.21869987611657,0.2999918708123006,91.85415661472257,7.848488706769372e-06,18.31384924431473,2671.818,9998.8,6997.7
131.17018973723674,131.17018973723674,0.29832526509660307,92.03880811110386,7.845160168252173e-06,18.452177288941634,2678.322,9995.08,6980.13
131.28285844689313,131.28285844689313,0.2985887355914014,92.08327573841038,7.804363575274584e-06,18.333138095097638,2684.713,10003.72,6994.29
131.7627436917259,131.7627436917259,0.30040400917398324,92.18068722696746,7.72699920003067e-06,17.995025020876017,2691.228,10040.52,7005.17
132.11822390297974,132.11822390297974,0.3021748241077371,92.19542283367021,7.6735913921622e-06,17.720951038104143,2698.283,10067.78,7006.3
132.1539544891439,132.1539544891439,0.29805532262651346,92.76476494751253,7.661659253491173e-06,18.04383456549299,2704.86,10070.52,7049.959999999999
132.03307035274173,132.03307035274173,0.29713906904879384,92.80088674447416,7.612550872604522e-06,18.006937325207826,2711.35,10061.25,7052.7300000000005
132.6240594640412,132.6240594640412,0.29916002279584164,92.94824281150159,7.5969731823762e-06,17.797372998566125,2718.517,10106.57,7064.03
132.49091738931995,132.49091738931995,0.2931152218893067,93.65581274043163,7.614996407302325e-06,18.364536003942032,2725.014,10096.36,7118.29
132.8809545543457,132.8809545543457,0.29415574678487955,93.7932581339245,7.588048557545057e-06,18.207974945250246,2732.158,10126.27,7128.83
132.9106865749495,132.9106865749495,0.29316963781129535,93.94530873052096,7.524463490516794e-06,18.141439522809815,2738.724,10128.550000000001,7140.49
133.31350329269088,133.31350329269088,0.2945883781763461,94.0408945686901,7.511822048225363e-06,17.987561514450853,2745.755,10159.44,7157.530000000001
133.29459477081568,133.29459477081568,0.2935383717144395,94.1675164634544,7.523936670828803e-06,18.107930900298328,2752.437,10157.99,7147.820000000001
133.58617721849123,133.58617721849123,0.29503743439122176,94.1732542218165,7.490642154481386e-06,17.89814340738308,2759.423,10180.35,7171.47
133.72414422638064,133.72414422638064,0.2944482866091005,94.34929908065463,7.498272208107342e-06,17.967225636890458,2765.996,10190.93,7174.24
133.87541240138225,133.87541240138225,0.2949756853436838,94.38542087761621,7.538526848816834e-06,18.017907879128625,2773.206,10202.529999999999,7204.259999999999
134.0514572602204,134.0514572602204,0.29298125944090403,94.7768924822325,7.524102289837452e-06,18.157070301869236,2780.417,10216.03,7157.969999999999
134.16216991588968,134.16216991588968,0.29325561083125506,94.81836082675882,7.551204386259179e-06,18.19836052352967,2787.028,10224.52,7207.4400000000005
134.35660168220642,134.35660168220642,0.2932466386933066,94.95697985264393,7.603617374508204e-06,18.325468832206973,2794.018,10239.43,7218.07
134.57372367477342,134.57372367477342,0.2931049151600623,95.12950381430528,7.627860568902583e-06,18.396474658424008,2800.78,10256.08,7233.72
134.72199256699486,134.72199256699486,0.2936486488056128,95.161061485297,7.615705128444717e-06,18.319047711116614,2807.681,10267.45,7243.31
135.1501075829693,135.1501075829693,0.29496083842645093,95.28611853687163,7.634703137820937e-06,18.249082582854196,2814.451,10300.28,7231.3
135.0798200430332,135.0798200430332,0.29217183487028564,95.61330116711221,7.680164451191837e-06,18.60629965853855,2821.442,10294.890000000001,7268.4
135.24921431831518,135.24921431831518,0.29166706037051615,95.80147356067027,7.681458128330854e-06,18.65493419026966,2828.623,10307.880000000001,7282.83
135.41417487122646,135.41417487122646,0.2910488552070659,96.00203429614658,7.698588778056466e-06,18.752601942413218,2835.393,10320.53,7298.21
135.86563213144683,135.86563213144683,0.29305520682884945,96.0495012062333,7.691038763461433e-06,18.553295355990553,2842.261,10355.15,7301.85
135.77617526243725,135.77617526243725,0.2914407573725537,96.20546391080394,7.650596116649442e-06,18.600351711040812,2848.945,10348.29,7313.81
135.95352415726674,135.95352415726674,0.2918192878373572,96.27966355871422,7.619969690825116e-06,18.49197701186177,2855.91,10361.890000000001,7319.5
136.11157331942363,136.11157331942363,0.29146893822364983,96.43927756406076,7.55628014375382e-06,18.368541176162395,2862.779,10374.01,7331.74
136.29361674382213,136.29361674382213,0.2910834587677612,96.62079937406273,7.5277634424292995e-06,18.33342246726291,2869.684,10387.97,7345.66
136.53721066701442,136.53721066701442,0.29102162333353343,96.80192997326725,7.531276680026017e-06,18.347476224168282,2876.739,10406.650000000001,7359.549999999999
136.79462737171545,136.79462737171545,0.29235576109122363,96.80192997326725,7.500932348613684e-06,18.155932837200705,2883.733,10426.39,7364.150000000001
136.81966486275022,136.81966486275022,0.2920468287505471,96.86191562887136,7.504977298080264e-06,18.19287852246922,2890.48,10428.31,7375.759999999999
136.98918954163133,136.98918954163133,0.29181773735518346,97.01331420747212,7.476210201439534e-06,18.143240724327633,2897.402,10441.31,7392.83
137.467118732477,137.467118732477,0.2926605718678622,97.23591315120296,7.472191114075708e-06,18.05974530764851,2904.132,10477.96,7344.610000000001
137.3291517245876,137.3291517245876,0.290600608522236,97.42121666557996,7.4308933092428355e-06,18.139917939331138,2911.13,10467.380000000001,7407.04
137.51367281736975,137.51367281736975,0.29039843205026417,97.57991784573254,7.43131374396472e-06,18.158747784599097,2917.812,10481.529999999999,7419.21
137.70888700528135,137.70888700528135,0.29018846791435704,97.74735606702745,7.464156833233405e-06,18.25759871025805,2924.796,10496.5,7432.05
137.8241637869205,137.8241637869205,0.2897404363648336,97.89093042967987,7.461384113942371e-06,18.2905758387485,2931.496,10505.34,7443.06
137.94022299015452,137.94022299015452,0.28991734312124484,97.94896003129686,7.414899705705344e-06,18.161009709980753,2938.568,10514.24,7447.51
138.49261263610876,138.49261263610876,0.2898890107309525,98.34512616548217,7.4025307834973526e-06,18.13321051567069,2945.837,10556.6,7486.86
138.49926321966487,138.49926321966487,0.2899202848444037,98.34551737627959,7.415084135950654e-06,18.161201910850902,2953.092,10557.11,7477.92
138.39207146117232,138.39207146117232,0.28852789647320976,98.46209819391015,7.451363168639074e-06,18.374088233877025,2960.28,10548.89,7477.89
138.62875399361025,138.62875399361025,0.2877314536533938,98.74090108887005,7.455483659162192e-06,18.455773398410646,2966.764,10567.04,7508.24
139.00301232314013,139.00301232314013,0.28890244389811626,98.84470235378497,7.425348176030807e-06,18.276574160941234,2973.847,10595.74,7516.200000000001
139.2171350329269,139.2171350329269,0.2890753780536398,98.97288909173894,7.472108349581853e-06,18.37619599197765,2980.53,10612.16,7526.030000000001
139.29615961400535,139.29615961400535,0.28831223882284895,99.13537197626655,7.493180315618838e-06,18.496629711915098,2987.704,10618.220000000001,7542.469999999999
139.66767946795332,139.66767946795332,0.2898337468871425,99.18727260872399,7.472857348355566e-06,18.310397461048666,2994.134,10646.710000000001,7545.759999999999
139.29003064484579,139.29003064484579,0.2876003046775646,99.23017539284083,7.520080148897736e-06,18.62759781454766,3000.7,10617.75,7538.490000000001
139.98599465345245,139.98599465345245,0.29078067963095067,99.28077198930691,7.531652134117523e-06,18.3698353501144,3007.925,10671.12,7575.24
139.73183803872988,139.73183803872988,0.28710158972149824,99.61460520310361,7.507957234681164e-06,18.642915848133274,3015.096,10651.630000000001,7549.64
140.01350981287084,140.01350981287084,0.2882312048800516,99.65724718002215,7.449644484608085e-06,18.396427552277306,3021.522,10673.23,7578.509999999999
140.04937080263414,140.04937080263414,0.2879171700178198,99.72675229836344,7.483997928028819e-06,18.509581848980027,3027.96,10675.98,7583.84
140.25814696485622,140.25814696485622,0.28897711500957257,99.72675229836344,7.482265981390493e-06,18.409978050261074,3034.36,10691.99,7597.52
140.45244832757382,140.45244832757382,0.2886906165638372,99.90514442198605,7.445447750498622e-06,18.344956659310917,3040.881,10706.89,7614.87
140.63540457716633,140.63540457716633,0.28800720581316397,100.1313946664928,7.4394842674432255e-06,18.391412034051974,3048.044,10720.92,7628.8
141.0686053335072,141.0686053335072,0.2889059430130545,100.31304688009389,7.464368100349805e-06,18.37230394073908,3054.541,10754.14,7571.25
140.75941839994783,140.75941839994783,0.28733471581236336,100.31435091608527,7.4541718724846775e-06,18.48829683134029,3061.618,10730.43,7628.9
141.37335854469583,141.37335854469583,0.28878956013790325,100.54620851535503,7.408731162786287e-06,18.24569747808445,3068.279,10777.51,7654.110000000001
141.21426615374583,141.21426615374583,0.28730218886000336,100.64309838951556,7.462990681481423e-06,18.51311033986509,3075.468,10765.31,7665.37
141.63038403859946,141.63038403859946,0.28835939035032554,100.78993284214644,7.4819045680356516e-06,18.46455259067156,3082.637,10797.22,7680.86
141.94257025493906,141.94257025493906,0.2885014845382572,100.99192801721327,7.46575646343585e-06,18.411949072064925,3089.929,10821.160000000002,7646.68
141.6348177609702,141.6348177609702,0.28653657870086235,101.05126165482167,7.472758774610919e-06,18.606839189781297,3097.174,10797.560000000001,7685.41
142.06814892091023,142.06814892091023,0.2864042540380024,101.37922670665711,7.510729010688493e-06,18.7134939357064,3104.252,10830.79,7710.56
142.12617852252723,142.12617852252723,0.2857835977900983,101.5088478842016,7.505583314772384e-06,18.757587044938283,3110.931,10835.24,7720.5
142.1539544891439,142.1539544891439,0.28559199110252975,101.5559235834909,7.473643316584342e-06,18.6953094181625,3117.973,10837.37,7724.11
142.49052617852252,142.49052617852252,0.28542990198671425,101.8194692573515,7.467221370061756e-06,18.69409290740778,3124.588,10863.18,7744.32
142.89738540783725,142.89738540783725,0.2874644349387292,101.8194692573515,7.485693559627203e-06,18.554722748646615,3131.65,10894.38,7769.389999999999
142.695911847167,142.695911847167,0.2858552546205504,101.90553563278347,7.476832179203084e-06,18.679175304822255,3138.363,10878.93,7750.92
142.87378235639304,142.87378235639304,0.2850585363128859,102.14639108039381,7.495456668361986e-06,18.798990659238207,3145.51,10892.57,7771.67
143.3633174675621,143.3633174675621,0.2872924196657466,102.17612310099759,7.491471819159202e-06,18.584648907852092,3152.599,10930.11,7739.46
143.23982525917717,143.23982525917717,0.28561645818513004,102.32817369759405,7.522112883912418e-06,18.814299701376193,3159.751,10920.640000000001,7783.33
143.39304948816587,143.39304948816587,0.2855222435307949,102.45114429158245,7.510638806137626e-06,18.794277803021647,3166.542,10932.39,7792.76
143.5396231335985,143.5396231335985,0.28499811398507324,102.63110125839474,7.5336266337868586e-06,18.900325957848295,3173.434,10943.630000000001,7806.56
143.70223642172522,143.70223642172522,0.2845966616835177,102.8050596596466,7.575913970727602e-06,19.043913282033024,3180.294,10956.099999999999,7819.9
143.85506943991655,143.85506943991655,0.2844710695510304,102.93246397600574,7.592322183776841e-06,19.09693727504794,3187.436,10967.82,7829.67
144.01142335528462,144.01142335528462,0.2840309191384338,103.10772641324901,7.5728824706529515e-06,19.08929393473341,3194.248,10979.810000000001,7843.110000000001
144.4768338006129,144.4768338006129,0.28528668931690593,103.25951620264719,7.52168461421753e-06,18.843669592203906,3201.214,11015.5,7868.31
144.32491360761557,144.32491360761557,0.28330916057709576,103.43634348308014,7.546394701894948e-06,19.090212058447975,3208.378,11003.85,7854.75
144.49417747929843,144.49417747929843,0.2839294055811019,103.46803155767098,7.538471206936272e-06,19.012041204794098,3215.25,11016.83,7870.74
144.64844493708026,144.64844493708026,0.2836626559202968,103.61708287148726,7.496069656596665e-06,18.929931440646467,3222.44,11028.66,7882.17
145.11176892482234,145.11176892482234,0.28429453330620647,103.85728630110191,7.552574692811881e-06,19.013446837673175,3229.308,11064.19,7902.910000000001
144.9509812870835,144.9509812870835,0.2832919169388224,103.88753993610224,7.57460197944587e-06,19.16319577099833,3236.066,11051.859999999999,7900.59
145.1025102692834,145.1025102692834,0.2830904417343252,104.02537654039251,7.553440715239411e-06,19.1286354049009,3243.158,11063.48,7913.48
145.27568624894047,145.27568624894047,0.2830186816242696,104.15995305470432,7.505330732571743e-06,19.01352197883931,3250.334,11076.76,7923.8
145.38900697659253,145.38900697659253,0.28283755290534984,104.26753602399427,7.5485207610311565e-06,19.140017177059523,3257.492,11085.449999999999,7932.05
145.8986242420291,145.8986242420291,0.283238573086946,104.57450609636825,7.556028993845508e-06,19.121230785760943,3264.289,11124.53,7958.74
145.81425311338592,145.81425311338592,0.2825421315380773,104.61558323009714,7.535978109420713e-06,19.13607277515724,3271.571,11118.06,7955.59
146.0060768077199,146.0060768077199,0.28284256582160316,104.70934341787833,7.539668068420821e-06,19.117097848404807,3278.732,11132.77,7965.93
146.1655604094673,146.1655604094673,0.2825071868242419,104.87273912759991,7.509775328475614e-06,19.072823906947455,3285.88,11145.0,7978.46
146.47709460781115,146.47709460781115,0.2831820889845944,104.99740496837713,7.4966519940629674e-06,18.976251080222916,3292.97,11168.89,7996.74
146.47631218621635,146.47631218621635,0.28287022627837555,105.04252461367935,7.455986526930969e-06,18.90234260875351,3299.584,11168.83,7991.4800000000005
146.30287539936103,146.30287539936103,0.28155125714442597,105.11111690682662,7.4414682441809815e-06,18.988775114184733,3306.708,11155.53,7988.0199999999995
146.79319293212492,146.79319293212492,0.28258473340110846,105.31167764230293,7.385980646587144e-06,18.751243957486857,3313.873,11193.13,8012.12
146.85526504531524,146.85526504531524,0.28288796721175213,105.31167764230293,7.372958339824238e-06,18.690215758723774,3320.388,11197.89,8032.05
146.67622090369693,146.67622090369693,0.2814427198901551,105.39526634935123,7.3150337992438605e-06,18.676165412087165,3326.87,11184.16,8018.53
147.36501271435094,147.36501271435094,0.28360490681716144,105.57157201538763,7.2730551711279875e-06,18.371970695144796,3333.954,11236.980000000001,8055.09
147.59752233161637,147.59752233161637,0.2826978377730792,105.87202190780465,7.272736836250328e-06,18.45344803145331,3340.549,11254.810000000001,8003.29
147.58109147812482,147.58109147812482,0.2826179773612969,105.87202190780465,7.237090406144139e-06,18.370234625739066,3347.724,11253.550000000001,8058.5
147.7793049488166,147.7793049488166,0.2832792820903077,105.91648953511117,7.235497004723176e-06,18.30642385631792,3354.188,11268.75,8084.41
147.5741800873704,147.5741800873704,0.2812898359472519,106.06306318054378,7.201764717057769e-06,18.40088350094703,3360.68,11253.019999999999,8069.74
147.97425832952987,147.97425832952987,0.2819402073037661,106.25436526048118,7.201764519448206e-06,18.34182356371203,3367.85,11283.699999999999,8040.21
148.21641781313164,148.21641781313164,0.2813933444870902,106.5093042967986,7.167056495219256e-06,18.302829824526547,3374.259,11302.27,8105.1
148.09944578470368,148.09944578470368,0.28072539540790953,106.52417030710048,7.174518100734291e-06,18.382550187687993,3380.75,11293.300000000001,8103.960000000001
148.2756210471409,148.2756210471409,0.28076826064885696,106.6445328291061,7.181257259974064e-06,18.39591176681742,3387.248,11306.810000000001,8114.330000000001
148.5909369498598,148.5909369498598,0.2806226686521518,106.89295168546653,7.179218537316133e-06,18.403955380166618,3394.316,11330.99,8133.380000000001
148.85343939492728,148.85343939492728,0.2813218528254394,106.97771402490707,7.209836406749831e-06,18.418590017782293,3400.887,11351.119999999999,8160.95
148.75250700919344,148.75250700919344,0.280834211296382,106.97771402490707,7.216187720181446e-06,18.4793558778375,3408.066,11343.38,8146.330000000001
148.60176044858838,148.60176044858838,0.2795386540296604,107.06182434635195,7.2489755238789235e-06,18.682949880289947,3414.59,11331.82,8139.88
148.94654756471277,148.94654756471277,0.2799264154699813,107.25247440829365,7.245989613499322e-06,18.639347436002407,3421.715,11358.26,8165.789999999999
149.43556106148526,149.43556106148526,0.28186042874947215,107.3155897502771,7.268397748802851e-06,18.518825314223385,3428.3,11395.759999999998,8085.000000000001
149.1263741279259,149.1263741279259,0.2798511965452918,107.393179891765,7.2575807225254975e-06,18.676132665585435,3435.268,11372.05,8171.74
149.34297450609637,149.34297450609637,0.2799604902602659,107.53284214644323,7.290506251905257e-06,18.75069065101351,3442.083,11388.66,8182.449999999999
149.47755102040816,149.47755102040816,0.27960462320960366,107.68293668905262,7.3385272790133e-06,18.907559766235675,3449.348,11398.98,8193.960000000001
149.73979265827737,149.73979265827737,0.2797132336061704,107.85559105431311,7.361779825715975e-06,18.957246023740925,3456.495,11419.09,8207.2
149.90175392840843,149.90175392840843,0.2804914670589921,107.85559105431311,7.334198086070186e-06,18.813471085369095,3463.579,11431.51,8220.0
150.330912173176,150.330912173176,0.28143516127426094,108.02250766121145,7.290017092942784e-06,18.61299040596245,3470.751,11464.42,8249.77
150.1376540392515,150.1376540392515,0.27934287510468314,108.19777009845473,7.272622216584983e-06,18.762128853617117,3477.809,11449.6,8233.44
150.61884332007563,150.61884332007563,0.2802313655704496,108.41071917584925,7.280098722512292e-06,18.698787358610883,3484.599,11486.5,8205.949999999999
150.43184455890983,150.43184455890983,0.27908264537746874,108.44892743039709,7.255570162667043e-06,18.742356554895913,3491.685,11472.16,8252.7
150.57907022233812,150.57907022233812,0.2781195646789564,108.70008476233943,7.208603116533757e-06,18.710476416238095,3498.879,11483.449999999999,8271.96
151.0601290995631,151.0601290995631,0.2802241980047384,108.7294255721458,7.194452376278366e-06,18.479463108196367,3506.225,11520.339999999998,8274.210000000001
150.88486666231987,150.88486666231987,0.2793492406534279,108.73529373410709,7.211798642673667e-06,18.60462608003005,3513.409,11506.9,8274.660000000002
151.0277890069766,151.0277890069766,0.2793983128015677,108.83087957227619,7.188014677817815e-06,18.538750118084284,3520.45,11517.86,8281.99
151.16262632848668,151.16262632848668,0.27908180069783173,108.97588837451914,7.139929176282024e-06,18.443713893344675,3527.427,11528.2,8293.11
151.30919997391928,151.30919997391928,0.2797801561748856,108.97588837451914,7.176342901193461e-06,18.473592388383178,3534.208,11539.44,8304.619999999999
151.44364608463192,151.44364608463192,0.2794284492058179,109.1259829171285,7.197077520895845e-06,18.559346140872083,3541.103,11549.75,8323.650000000001
151.58448197170242,151.58448197170242,0.27846083224595186,109.37414096629068,7.185254775344953e-06,18.618211792615828,3547.867,11560.55,8331.390000000001
152.0630631805438,152.0630631805438,0.2800679464016501,109.47507335202452,7.1984956662109365e-06,18.5041802690332,3554.858,11597.25,8262.94
151.88688791810654,151.88688791810654,0.2773474974685437,109.7614396557345,7.254203103272344e-06,18.901443403309543,3562.015,11583.74,8353.35
152.0011214709526,152.0011214709526,0.27739557794362923,109.8366825324379,7.268855204243859e-06,18.93507803120589,3568.778,11592.5,8359.12
152.2135489339506,152.2135489339506,0.2777443659008323,109.93709330377519,7.250650533780735e-06,18.85483142717309,3575.971,11608.79,8366.82
152.37003325291778,152.37003325291778,0.2761573969472024,110.29192149703333,7.334429072669995e-06,19.22444334483124,3582.944,11620.789999999999,8394.03
152.76606898350397,152.76606898350397,0.2780134232862759,110.29505118341267,7.38492370547162e-06,19.178267446155687,3589.618,11651.160000000002,8407.04
152.8401382278151,152.8401382278151,0.27828055109378014,110.30770033252918,7.411364240678996e-06,19.221342254793548,3596.59,11656.84,8394.27
152.5322553302471,152.5322553302471,0.27581496556021157,110.4615765795136,7.403925499277352e-06,19.439888012578827,3603.293,11633.23,8395.24
153.0095325030971,153.0095325030971,0.2774594120647008,110.55559757449305,7.415888236979752e-06,19.31194262590134,3610.37,11669.83,8428.64
152.84170307100476,152.84170307100476,0.27666601880814623,110.55559757449305,7.397363432670219e-06,19.340157367814903,3616.945,11656.96,8414.25
152.89399491425965,152.89399491425965,0.27651425079891345,110.61662645889027,7.4222848920924646e-06,19.420038317824467,3624.029,11660.970000000001,8418.93
153.5211058225207,153.5211058225207,0.27864479766267336,110.74324835365455,7.404192963643367e-06,19.167962790747794,3630.744,11709.06,8464.39
153.62777596661667,153.62777596661667,0.27687250242892203,111.09246919214971,7.350790885244292e-06,19.19858047073342,3637.903,11717.24,8413.24
153.78047858120883,153.78047858120883,0.27682991855269923,111.20944122057767,7.324115313725019e-06,19.13297917958839,3644.954,11728.949999999999,8476.039999999999
153.36057899198016,153.36057899198016,0.2738592789259192,111.361361413575,7.331593172592838e-06,19.439795408241345,3651.453,11696.75,8455.42
153.97321510073678,153.97321510073678,0.2762089923671829,111.44442850622677,7.304284734876334e-06,19.140490550231927,3657.932,11743.73,8482.41
154.25814696485622,154.25814696485622,0.2757977108677565,111.71410314924692,7.2330871385366114e-06,18.99297222859439,3664.345,11765.58,8508.46
154.23636956379997,154.23636956379997,0.27565825606783323,111.71984090760904,7.204499658497873e-06,18.93112116878114,3670.844,11763.91,8503.529999999999
154.38555128121536,154.38555128121536,0.2759417642758004,111.78412988198473,7.200983644300916e-06,18.895043041618287,3678.095,11775.35,8503.09
154.63214448718784,154.63214448718784,0.27662669972236376,111.85676468670536,7.161197358437151e-06,18.726388205879243,3685.33,11794.26,8530.66
154.2749690291452,154.2749690291452,0.2735462753461878,112.07362587207406,7.162791258081551e-06,19.022143078957573,3692.425,11766.87,8514.03
154.79814826889225,154.79814826889225,0.27503189366487035,112.22372041468344,7.198947418514924e-06,18.976007502483903,3698.939,11806.990000000002,8554.460000000001
155.07447349546848,155.07447349546848,0.2762581141460658,112.23389189541629,7.199235330138093e-06,18.860579609203906,3706.186,11828.18,8544.67
154.71390754384822,154.71390754384822,0.2744264358868115,112.25632131446828,7.156018981103902e-06,18.920255186795277,3713.347,11800.53,8542.17
155.15128121536154,155.15128121536154,0.2763079419212463,112.28175001630046,7.154876914482987e-06,18.7396987706498,3719.861,11834.07,8542.949999999999
154.91838038729867,154.91838038729867,0.2752199594677267,112.28175001630046,7.179565783616707e-06,18.907080684546187,3726.941,11816.21,8546.62
155.39761361413574,155.39761361413574,0.2752036517596449,112.63162287279127,7.177578499937354e-06,18.903392642865825,3733.611,11852.96,8577.56
