Repository: keshavkasturirangan/dynamic-diafiltration-pyomo

## Files

- `preprocess_nacl.py` — the salt-general pipeline (module name kept for
  backward compatibility with existing NaCl importers): raw-sheet loading,
  water flux (Jw) from a smoothed mass-vs-time slope, per-experiment
  conductivity calibration, the `Salt` dataclass (per-salt ICP molar mass,
  valence-aware ionic-strength multiplier, CP solution diffusivity),
  concentration polarization (CP, optional), derived columns.
- `validate.py` — validates the original NaCl pipeline against the two runs
  where we have both raw and already-processed (Excel) data.
- `process_raw_runs.py` — applies the pipeline to the 6 raw-only NaCl runs;

File: data3_regression_july26_AD/analysis/preprocessing/processed/CaCl2_MC5_05.27.26_CaCl2_nonCP.csv (part 4 of 6)
# ionic strength: I = 3.0 * c_salt (valence-aware, z=2)
# CP: solution D_s = 1.332715e-09 m^2/s, k = 2.247058e-05 m/s
# apply_cp: False
c_int_mM,ionic_strength_mM,rejection,c_p_mM,Jw_m3_m2_s,B_um_s,time_s,ret_cond_uS_cm,perm_cond_uS_cm
83.04401255593402,249.13203766780205,0.5921661098681216,33.86816269284713,2.891023994472122e-06,1.9910926047300312,5621.223,12434.18,5065.58
83.08535363654578,249.2560609096373,0.5928111462922726,33.83142990716623,2.8758160788150817e-06,1.9753344044405472,5628.348,12440.369999999999,5071.08
83.21198156682028,249.63594470046087,0.5929893501496468,33.86816269284713,2.854482705905251e-06,1.959233940413765,5635.421,12459.33,5088.17
83.28197422026315,249.84592266078945,0.5929079913807829,33.90342616710079,2.818525431050492e-06,1.9352061293668688,5642.648,12469.810000000001,5076.360000000001
83.31429907166233,249.942897214987,0.5922907656727844,33.9680090830161,2.8199097486880627e-06,1.9411128978239438,5649.745,12474.65,5041.92
83.25933346690711,249.77800040072134,0.5918499456941126,33.98230147599012,2.808365424831139e-06,1.9366978217955555,5656.795,12466.42,5086.03
83.2955987444066,249.8867962332198,0.5921992326719773,33.9680090830161,2.784105434321942e-06,1.9171931839828789,5663.858,12471.85,5089.43
83.33941093969145,250.01823281907434,0.5921411461876953,33.990716623255196,2.8049933513766797e-06,1.9320416772405686,5670.863,12478.41,5099.29
83.40305883924398,250.20917651773195,0.5916628363044666,34.056568489948575,2.8112107561194345e-06,1.9401621265822941,5677.947,12487.94,5106.39
83.53917050691244,250.6175115207373,0.5917605241950956,34.10398717691846,2.802408846532682e-06,1.9333055716341585,5684.816,12508.32,5074.72
83.57296466973887,250.7188940092166,0.5910721164065984,34.17531556802244,2.8386383399742807e-06,1.9638861932953313,5691.687,12513.38,5121.29
83.50844854070661,250.52534562211983,0.5904186913974401,34.20349963267215,2.854546203786628e-06,1.9802367144680577,5698.868,12503.72,5117.07
83.54431309690777,250.6329392907233,0.5904266417461224,34.217524878113935,2.85746546706539e-06,1.9821966772693373,5705.799,12509.09,5123.389999999999
83.59800975088493,250.79402925265478,0.5902527176756971,34.25405730314567,2.8473406089635383e-06,1.9765941628674557,5712.549,12517.13,5128.860000000001
83.63387430708609,250.90162292125825,0.5900467159113596,34.28598143324651,2.824887148990042e-06,1.9626780942582809,5719.48,12522.5,5133.639999999999
83.66760168302946,251.00280504908838,0.5897577738663985,34.32398316970547,2.7987373271876762e-06,1.9468335685368656,5726.204,12527.55,5139.33
83.69885794429975,251.09657383289925,0.5897250529235419,34.33954451345756,2.7597921085762873e-06,1.9200024751788232,5733.17,12532.23,5141.66
83.77699859747547,251.3309957924264,0.5901077254098197,34.33954451345756,2.7513446436405154e-06,1.9111000680089607,5739.852,12543.93,5146.26
83.81894076003474,251.4568222801042,0.5899463036873487,34.3702664796634,2.7323235568485068e-06,1.8991548332534929,5746.926,12550.21,5148.049999999999
83.9511120016029,251.85333600480868,0.5904494828957836,34.38222133173045,2.7523368184792837e-06,1.9090896002226203,5754.225,12570.0,5164.54
83.99205236091632,251.97615708274895,0.5902388095542905,34.416683363387435,2.7760244348118808e-06,1.9271980403556734,5761.467,12576.13,5100.88
83.91584852734923,251.74754558204768,0.588964974945721,34.49235290189007,2.778252056433004e-06,1.9389249823018508,5768.742,12564.72,5153.21
83.93201095304882,251.79603285914646,0.588845990416276,34.50898283577106,2.7677386431100464e-06,1.9325373002710644,5776.012,12567.14,5171.05
84.07480130902292,252.22440392706875,0.5892249446320934,34.535831162759635,2.7361744078347833e-06,1.9075095243572342,5783.155,12588.52,5178.849999999999
84.16022173245175,252.48066519735522,0.5893911029884987,34.55693581780539,2.69164550231947e-06,1.8751786127231935,5789.673,12601.31,5174.21
84.19067655112536,252.5720296533761,0.5892976843327751,34.57730581713752,2.691760420114947e-06,1.8759826606383043,5796.806,12605.869999999999,5167.03
84.23168369732186,252.69505109196558,0.5893715593311455,34.58792493154344,2.6766911545751557e-06,1.8649110184459288,5803.383,12612.01,5177.26
84.26140386028185,252.78421158084552,0.5890939296759947,34.62352234021238,2.7060461134883144e-06,1.8875271303858099,5810.58,12616.46,5186.93
84.1743137647766,252.5229412943298,0.5884894734921156,34.638616175783085,2.7223416359191554e-06,1.9036402355401458,5817.735,12603.42,5184.179999999999
84.27148867962332,252.81446603886997,0.5889639934157396,34.638616175783085,2.7254944321877865e-06,1.9021134736556309,5824.397,12617.97,5186.4400000000005
84.34361851332397,253.03085553997192,0.5892767070744023,34.64188873305283,2.72393965405864e-06,1.8985740502115587,5831.555,12628.769999999999,5201.25
84.436385493889,253.309156481667,0.589125231557283,34.69278033794163,2.7091144347080917e-06,1.8894230062140482,5838.69,12642.66,5206.0199999999995
84.46864355840513,253.40593067521542,0.5889761525804725,34.71862686168436,2.721861697909105e-06,1.8994827928378506,5845.128,12647.49,5168.29
84.51352434381889,253.54057303145666,0.5889707852169357,34.73752754958927,2.719860301023822e-06,1.8981281786968067,5851.738,12654.210000000001,5194.549999999999
84.54444667067389,253.63334001202168,0.5887443083252495,34.769384892807054,2.7533384561752152e-06,1.9232901196617243,5858.995,12658.84,5207.99
84.41561477325854,253.24684431977562,0.5879608055666539,34.78254190876912,2.782406762167538e-06,1.9498929690806392,5866.217,12639.55,5198.419999999999
84.5461163427503,253.6383490282509,0.5877950152815091,34.850330595071135,2.8073597637067828e-06,1.9687266111704704,5873.375,12659.09,5226.8
84.66960528952114,254.00881586856343,0.5877131124394404,34.90816803579777,2.8112240519587273e-06,1.9721030381755835,5880.637,12677.58,5218.14
84.7129499766246,254.1388499298738,0.5875472147347027,34.94009216589862,2.810972827863251e-06,1.9732772840745614,5887.748,12684.07,5232.389999999999
84.7173579109063,254.15207373271892,0.5875568498501742,34.94109396914446,2.7904280058836873e-06,1.9587771248117352,5894.45,12684.73,5231.58
84.74166833633875,254.22500500901623,0.5876231541167227,34.94550190342616,2.758365794246216e-06,1.9357409218045052,5901.65,12688.37,5231.73
84.7287784679089,254.18633540372667,0.5875186419515639,34.94904160822815,2.7561184516061244e-06,1.9349981442028366,5908.932,12686.439999999999,5232.92
84.81466639951914,254.44399919855744,0.5873591457796887,34.997996393508316,2.7437571016357237e-06,1.927587715841374,5916.214,12699.3,5240.25
84.8536031523409,254.56080945702269,0.5869833681355485,35.04594937554264,2.7208812719538565e-06,1.914482214742993,5923.514,12705.130000000001,5247.429999999999
84.88592800374006,254.6577840112202,0.5871406462800464,35.04594937554264,2.7358585292959878e-06,1.923772083283124,5930.733,12709.97,5249.88
84.9272022974688,254.7816068924064,0.5871486259599015,35.062312161891406,2.737895014985803e-06,1.9251407036276031,5937.848,12716.150000000001,5251.9
84.95371669004207,254.8611500701262,0.5872774785143535,35.062312161891406,2.735284967471674e-06,1.922283332935782,5944.857,12720.119999999999,5260.55
85.08455219394912,255.25365658184737,0.5877535673888967,35.07580311226875,2.7194977607004025e-06,1.90743759382549,5951.538,12739.710000000001,5216.22
85.11634275028385,255.34902825085155,0.5872288137521606,35.13357376611234,2.698989822441001e-06,1.8971569592462254,5958.616,12744.47,5271.36
85.1363788152007,255.4091364456021,0.5864779442508985,35.20577038669605,2.657613057357151e-06,1.8738669128771768,5965.912,12747.47,5199.849999999999
85.08675616108998,255.26026848326995,0.5861072649693408,35.21679022240033,2.6037564081217e-06,1.8387007387930414,5973.17,12740.04,5273.01
85.12783009416951,255.38349028250855,0.5863069670230868,35.21679022240033,2.6434113688350226e-06,1.865167784260618,5980.255,12746.19,5279.34
85.1699058304949,255.5097174914847,0.5860149664888974,35.25906631937488,2.6789700712155225e-06,1.8925344541151934,5987.078,12752.49,5284.74
85.32211313697991,255.96633941093972,0.5863307888359395,35.29513123622521,2.693319561163122e-06,1.9001959294872195,5994.419,12775.28,5289.29
85.35917985707607,256.0775395712282,0.586154420331074,35.32551926801576,2.6951479348155876e-06,1.9028689722194285,6001.704,12780.83,5250.15
85.290122219996,255.87036665998798,0.5855585807592347,35.34775930007347,2.684912687105374e-06,1.9003035070183953,6008.888,12770.49,5292.62
85.33066185801108,255.99198557403327,0.5851207210704603,35.40192346223202,2.662802286359456e-06,1.888057374682699,6016.198,12776.56,5300.73
85.37233687303814,256.1170106191144,0.5848921988922615,35.43872303479597,2.6280554922185944e-06,1.8651750504282716,6023.761,12782.8,5306.24
85.41394510118214,256.2418353035464,0.5847785172135807,35.46570493555066,2.639528115081648e-06,1.8741946660813336,6030.96,12789.03,5310.28
85.45602083750752,256.36806251252256,0.5849829586263113,35.46570493555066,2.6413084962580443e-06,1.8738802922504414,6038.266,12795.33,5316.35
85.5938021772524,256.78140653175717,0.5851773881940955,35.50624457356576,2.633451408717334e-06,1.866810327034926,6045.565,12815.960000000001,5330.530000000001
85.64616309356843,256.9384892807053,0.5850543520641307,35.53850263808189,2.6715853586461184e-06,1.8948029593289486,6052.712,12823.800000000001,5321.72
85.68556735457157,257.05670206371474,0.5852030834703851,35.54210912976692,2.6973383342359223e-06,1.9118963236542976,6059.903,12829.7,5282.19
85.61330394710478,256.83991184131435,0.5843849072617888,35.58218125960062,2.710145357571741e-06,1.9274579136531753,6067.1,12818.88,5321.18
85.6549121752488,256.9647365257464,0.5845867988656628,35.58218125960062,2.710484334498676e-06,1.92609716162495,6074.055,12825.11,5327.72
85.6928471248247,257.07854137447407,0.5842407209532694,35.62759634007882,2.690340469681022e-06,1.9145088213635328,6080.609,12830.79,5334.52
85.73205102517866,257.196153075536,0.5836736347305296,35.69251319040941,2.6660295248324605e-06,1.901642143364978,6087.731,12836.66,5344.24
85.77365925332266,257.320977759968,0.5833149703843916,35.74059974620985,2.629130137854742e-06,1.8780919828499667,6094.453,12842.890000000001,5351.4400000000005
85.82949308755761,257.48847926267285,0.5834257367960315,35.75435784411942,2.57145353653014e-06,1.8360543506804181,6101.825,12851.25,5354.48
85.96580511587524,257.8974153476257,0.5840101432138513,35.76090295865892,2.556391404597047e-06,1.8209151101991434,6108.938,12871.66,5368.58
85.99292059039605,257.97876177118815,0.583921520505261,35.77980364656382,2.5848121086159498e-06,1.8418308867977826,6116.246,12875.72,5365.33
85.91531423228479,257.74594269685434,0.5832269649645137,35.807186268616846,2.6087185724044757e-06,1.8641860241160277,6123.397,12864.1,5353.5
85.91190810124893,257.7357243037468,0.5832104412531804,35.807186268616846,2.6199210000847775e-06,1.872318532621788,6130.706,12863.59,5357.31
86.05309557202966,258.159286716089,0.5838942686420282,35.807186268616846,2.6189560927459355e-06,1.866369818804595,6137.897,12884.73,5373.25
85.97722567287785,257.93167701863354,0.5836241792164756,35.79883790823482,2.6048120609163653e-06,1.8583547400433988,6145.137,12873.369999999999,5361.41
86.20089494423296,258.60268483269886,0.5846077202355957,35.807186268616846,2.58528354278132e-06,1.8369699672124522,6152.44,12906.86,5326.79
86.24537500834838,258.7361250250451,0.5842798865065452,35.85393708675616,2.61108575435723e-06,1.857809743602001,6159.59,12913.52,5372.61
86.08007747278434,258.240232418353,0.583481589011209,35.85393708675616,2.6253732040379522e-06,1.8741230156919861,6166.794,12888.769999999999,5360.16
86.11126694717159,258.33380084151474,0.5833067048049241,35.881987577639755,2.628638391596067e-06,1.877804565330282,6174.213,12893.44,5368.41
86.19655379683431,258.5896613905029,0.583480355580763,35.902557937621054,2.6201348744768806e-06,1.8703931260227211,6181.337,12906.21,5375.69
86.33213116943833,258.996393508315,0.5823010232460268,36.06084285046418,2.59987599202092e-06,1.864955578303234,6188.466,12926.51,5399.39
86.42950644493422,259.2885193348027,0.5819927069512691,36.128164028584784,2.5767090961034488e-06,1.850681600253162,6194.951,12941.09,5410.0
86.4466038869966,259.33981166098977,0.5820344338729802,36.131703733386765,2.5424214044260734e-06,1.8257418114652335,6202.321,12943.65,5409.469999999999
86.27589661390503,258.8276898417151,0.5807042682006396,36.175115207373274,2.603923788655743e-06,1.880155167271716,6209.398,12918.09,5417.41
86.50323916382824,259.5097174914847,0.5817359770169077,36.181192813731386,2.6535326214229114e-06,1.9078710501017546,6216.544,12952.130000000001,5422.54
86.5907299806318,259.7721899418954,0.5817629151199015,36.2154544847392,2.683038435303966e-06,1.9288719590720507,6222.98,12965.23,5424.49
86.61804581580178,259.8541374474053,0.5817560211329507,36.227476123689314,2.700926046552719e-06,1.941786617241899,6229.419,12969.32,5416.5
86.63647899552528,259.9094369865758,0.581833445368823,36.22847792693515,2.7154363694027713e-06,1.9515974544803887,6235.963,12972.08,5424.34
86.659921191478,259.979763574434,0.5817492692047144,36.245575368997535,2.7100416251657402e-06,1.948394179782545,6243.299,12975.59,5427.11
86.65057102785013,259.95171308355043,0.5816995126478031,36.24597609029587,2.701514101252268e-06,1.9426604983711844,6250.446,12974.19,5427.05
86.71455286181795,260.14365858545386,0.5820081532559496,36.24597609029587,2.6731432849368576e-06,1.9198220712740375,6257.54,12983.77,5433.65
86.64402591331063,259.93207773993186,0.5814651886464491,36.263541040539636,2.6902261011248563e-06,1.936407020949467,6264.216,12973.21,5429.74
86.7345889267348,260.20376678020443,0.5816149820163136,36.28845254791959,2.7014690688012812e-06,1.9433030782915675,6271.189,12986.77,5433.469999999999
86.88552728244174,260.65658184732524,0.5823279682259788,36.2896547118146,2.6909605175566836e-06,1.9300789385328219,6277.896,13009.37,5380.530000000001
86.91678354371201,260.75035063113603,0.5822345849293649,36.310826153743406,2.6661943732940706e-06,1.9130498734514687,6285.048,13014.05,5451.62
86.86034862752955,260.5810458825886,0.5812496155502245,36.37280438121953,2.678600245903771e-06,1.9297473112264742,6292.259,13005.599999999999,5436.82
86.89407600347292,260.6822280104187,0.5814060020060487,36.373338676283986,2.6786707932254748e-06,1.928558550783957,6299.49,13010.65,5446.1
86.92920590396047,260.7876177118814,0.5815751645486178,36.373338676283986,2.675022423398338e-06,1.9245935617074275,6306.933,13015.91,5446.18
86.95117878848593,260.8535363654578,0.5816809020523533,36.373338676283986,2.7160725958245962e-06,1.953278909857363,6313.973,13019.199999999999,5455.2300000000005
87.11821278300941,261.3546383490282,0.5817891616280326,36.433780805449814,2.7428787198262654e-06,1.971679234726912,6321.291,13044.21,5473.4400000000005
87.15067120817471,261.45201362452417,0.5812061702481479,36.49816336071596,2.7554496977880562e-06,1.985466415699878,6328.397,13049.07,5400.9400000000005
87.18373071528751,261.5511921458625,0.5810700458556061,36.523876310692586,2.753630058599538e-06,1.9852651541882949,6335.664,13054.019999999999,5468.72
87.11166766846992,261.33500300540976,0.5804490145462435,36.547786014826684,2.7880320137555117e-06,2.0152012485750475,6343.034,13043.23,5464.87
87.14940225739666,261.44820677218996,0.5806306748165361,36.547786014826684,2.818569864971565e-06,2.0357549015629597,6350.088,13048.880000000001,5472.299999999999
87.19054297735926,261.5716289320778,0.5801966137215973,36.60288519334803,2.828434522108888e-06,2.046524164682225,6357.4,13055.04,5480.55
87.22854471381821,261.6856341414546,0.5797486051698488,36.65791758498631,2.8260488354114856e-06,2.048562004891508,6364.733,13060.73,5488.79
87.37460762706205,262.12382288118613,0.5800811765245442,36.69024243638549,2.819587565135899e-06,2.041090007663428,6371.765,13082.599999999999,5502.24
87.4265010351967,262.2795031055901,0.5797238733511735,36.74327122153209,2.7931275957577746e-06,2.0249034085748865,6378.745,13090.37,5510.67
87.44520136245242,262.3356040873573,0.5797625785046708,36.74774594269685,2.7542563851962517e-06,1.9964061917159324,6385.877,13093.17,5493.629999999999
87.37861484004542,262.13584452013623,0.5792076861929802,36.7682495157951,2.703441306971579e-06,1.9640404468372732,6392.667,13083.199999999999,5501.57
87.41808588793162,262.2542576637949,0.579329687045185,36.774193548387096,2.640749466720976e-06,1.9175349191351385,6399.486,13089.11,5505.3099999999995
87.45608762439058,262.3682628731717,0.5795124782356356,36.774193548387096,2.6152607242886845e-06,1.89760279894557,6406.264,13094.8,5506.2
87.50243772123156,262.5073131636947,0.57931694568813,36.81079276030188,2.642953332272062e-06,1.9192355557686338,6413.424,13101.74,5511.68
87.62746276631269,262.88238829893805,0.5795162669601523,36.84592266078942,2.6842310605203722e-06,1.9476165916611337,6420.521,13120.46,5529.26
87.68783810859547,263.0635143257864,0.5798057808751285,36.84592266078942,2.704525650228769e-06,1.9600115783354222,6427.358,13129.5,5528.889999999999
87.71742469778937,263.1522740933681,0.5799094406624674,36.849262004942226,2.720173996282784e-06,1.9705135586143325,6434.607,13133.93,5516.94
87.62492486475657,262.8747745942697,0.5790764995335393,36.88339010218394,2.71476880863091e-06,1.973331659645258,6441.657,13120.08,5517.44
87.64182194616978,262.92546583850935,0.5791576523267856,36.88339010218394,2.6970827021023814e-06,1.95982322198713,6448.68,13122.61,5515.6
87.74767915581381,263.24303746744147,0.5796653489069495,36.88339010218394,2.723364868672518e-06,1.9748025719168707,6455.297,13138.460000000001,5522.55
87.70159620650504,263.10478861951515,0.5789388313345862,36.92773659253323,2.7350694746387093e-06,1.9892110997593655,6462.426,13131.56,5529.19
87.76377479463034,263.29132438389104,0.5792371433550443,36.92773659253323,2.7905747522412256e-06,2.027097567730733,6469.086,13140.869999999999,5536.25
87.89160488879985,263.6748146663995,0.5798491034581281,36.92773659253323,2.833225158660542e-06,2.052917014818104,6476.264,13160.01,5539.94
87.98450544313097,263.9535163293929,0.5797568225706546,36.974888131970886,2.863108132768054e-06,2.0753557564070118,6483.414,13173.92,5548.04
88.01295665531289,264.03886996593866,0.5796126627500915,36.999532491818606,2.8799668082189947e-06,2.08881146959571,6490.677,13178.179999999998,5507.85
88.02878514659722,264.08635543979165,0.5795683791647541,37.010084819341486,2.8843268920014575e-06,2.092354023817673,6497.964,13180.550000000001,5486.3099999999995
87.89233954451346,263.6770186335404,0.5784202575660404,37.0536298670941,2.9411072651773523e-06,2.1436165609786753,6505.147,13160.119999999999,5541.52
88.0350631136045,264.10518934081347,0.5778679041595449,37.1624256995926,2.9998215529702406e-06,2.1913675256708407,6512.458,13181.49,5564.33
88.08835904628332,264.26507713884996,0.5780944950782708,37.164963601148735,3.035842256110629e-06,2.215621443953826,6519.886,13189.47,5571.71
88.10739330795433,264.32217992386296,0.5781856413428419,37.164963601148735,3.0657682862044563e-06,2.2366260781456835,6527.016,13192.32,5564.71
88.11787884859415,264.3536365457824,0.578235834920558,37.164963601148735,3.073246682308691e-06,2.241620533990546,6534.246,13193.89,5573.2699999999995
88.28918720363322,264.86756161089966,0.5785246687857519,37.21171441928806,3.0664258839225273e-06,2.2339978479790976,6541.487,13219.54,5584.74
88.33433513657917,265.0030054097375,0.5786221392226095,37.22213317304481,3.045230267358443e-06,2.2176694057335187,6548.737,13226.3,5519.099999999999
88.34361851332399,265.030855539972,0.5777992982901776,37.298737727910236,3.0261278534826303e-06,2.211206048509879,6555.939,13227.69,5551.96
88.39958592132506,265.19875776397515,0.5778701684110163,37.31610231750484,2.9927045124260042e-06,2.186148240356021,6563.267,13236.07,5592.16
88.2911908101249,264.8735724303747,0.5773050203330752,37.320243104254324,3.010447947409229e-06,2.204209541057364,6570.464,13219.84,5587.34
88.36472316836974,265.0941695051092,0.5773393243820314,37.34829359513792,3.0165154406279046e-06,2.2083416117765933,6577.613,13230.85,5592.240000000001
88.30321244907502,264.90963734722504,0.5770388544840126,37.34882789020237,3.0108296268570946e-06,2.2068946276896373,6584.886,13221.640000000001,5587.96
88.40092165898618,265.2027649769585,0.5771897974278253,37.3768115942029,2.984642286245737e-06,2.1863470478457967,6592.045,13236.269999999999,5596.429999999999
88.52294129432981,265.5688238829894,0.5777725971629344,37.3768115942029,2.953960216135887e-06,2.158709077355817,6598.551,13254.54,5599.64
88.47946303346023,265.43838910038073,0.5773228170527995,37.39825018366393,2.902500845745551e-06,2.125017139014959,6605.794,13248.03,5611.88
88.59133106257931,265.7739931877379,0.5769338051592261,37.47999732852468,2.8386936877154948e-06,2.0816172081455178,6613.02,13264.78,5626.38
88.69859079676752,266.09577239030256,0.5763679104634948,37.57556935817806,2.7700871733189603e-06,2.0360221242846377,6620.227,13280.84,5557.36
88.69972617377948,266.09917852133844,0.5763590269113569,37.57683830895613,2.7948781999620324e-06,2.054318341540007,6627.44,13281.01,5628.69
88.68790489547854,266.0637146864356,0.5761286037453951,37.592266078942096,2.8155099327765535e-06,2.071437034398841,6634.76,13279.24,5626.1900000000005
88.66165765043746,265.9849729513124,0.5760031215843547,37.592266078942096,2.81609043488656e-06,2.072928963377496,6641.952,13275.31,5633.5199999999995
88.75963400788086,266.27890202364256,0.5764711459309947,37.592266078942096,2.804151623397046e-06,2.0601883235197618,6649.166,13289.98,5638.9
88.7568289587925,266.2704868763775,0.576094317644828,37.624524143458224,2.780711529857731e-06,2.046122279622902,6656.486,13289.56,5642.8
88.92172577305817,266.76517731917454,0.5764763317498169,37.660455486542446,2.7527848846073124e-06,2.022406624559424,6663.674,13314.25,5627.99
88.9587257062713,266.87617711881387,0.5763596873524283,37.68650237093435,2.7044562801973963e-06,1.987850172775771,6670.913,13319.789999999999,5583.9
88.86923128297603,266.6076938489281,0.575491173789435,37.72577305817137,2.7579567580494495e-06,2.034396076641549,6678.058,13306.390000000001,5648.679999999999
88.90496226541107,266.7148867962332,0.5752809174458035,37.759634007880855,2.7987851050461873e-06,2.066290408795896,6684.781,13311.74,5653.75
88.93995859213251,266.81987577639757,0.5754480370174018,37.759634007880855,2.8269662559480402e-06,2.0856688980451104,6691.843,13316.98,5657.79
88.97849462365592,266.93548387096774,0.5753286671295341,37.78661590863555,2.8424892810118448e-06,2.09814629550787,6698.946,13322.75,5665.969999999999
89.13544379883791,267.40633139651374,0.5754635197152758,37.84124757897549,2.8449662361423183e-06,2.098815843301975,6705.74,13346.25,5681.62
89.17578307620384,267.5273492286115,0.5750788816000851,37.89267347892874,2.834813082611722e-06,2.09462038001902,6712.901,13352.29,5603.66
89.20924330461499,267.627729913845,0.5750061763979247,37.913377412676155,2.8119780987006774e-06,2.0783660647586877,6720.03,13357.300000000001,5684.820000000001
89.11767848794497,267.3530354638349,0.5742614993416314,37.94082682161224,2.832695417168064e-06,2.100066783354938,6727.254,13343.59,5673.67
89.15748347024646,267.4724504107394,0.5744515732740055,37.94082682161224,2.8469504051558486e-06,2.1089945997991513,6734.352,13349.550000000001,5676.77
89.19134441995593,267.57403325986775,0.5743181011515115,37.96714085353637,2.838715145688445e-06,2.1040424306386853,6741.242,13354.62,5680.88
89.23275228745075,267.69825686235225,0.574231222335156,37.99251986909771,2.815410951867557e-06,2.087511150519124,6748.653,13360.82,5688.62
89.26614572897883,267.7984371869365,0.5743904975527128,37.99251986909771,2.7771021036265466e-06,2.057765665702606,6755.671,13365.82,5694.81
89.4226941828625,268.2680825485875,0.5747576789157878,38.02631403192413,2.723945880389306e-06,2.015348574149704,6762.465,13389.26,5709.22
89.45301542777,268.35904628331,0.5748174528513192,38.033860949709485,2.705924367566891e-06,2.0015255439562343,6769.684,13393.800000000001,5693.679999999999
89.48467241033862,268.4540172310159,0.5746163387951225,38.06531757162893,2.739649528911882e-06,2.0281395921849596,6776.804,13398.54,5669.51
89.41481333066186,268.2444399919856,0.5738246260852938,38.10639150470847,2.7757001718077e-06,2.0614923180718074,6783.978,13388.08,5699.5199999999995
89.47184932879183,268.4155479863755,0.5740963019030174,38.10639150470847,2.7973520902065267e-06,2.075266111537413,6791.223,13396.62,5705.669999999999
89.49983303279237,268.4994990983771,0.5741018639918034,38.117812061711085,2.8130473057309123e-06,2.086862417904952,6798.574,13400.81,5707.38
89.48714352501169,268.4614305750351,0.5738735464302693,38.13283911039872,2.8065509989837494e-06,2.0839880691466024,6805.76,13398.91,5709.63
89.50624457356577,268.5187337206973,0.5738965823171118,38.13891671675683,2.7858444056460012e-06,2.0684176539016144,6813.028,13401.77,5714.08
89.63133640552996,268.8940092165899,0.5744912633657464,38.13891671675683,2.809212198808075e-06,2.0807006300657154,6820.262,13420.5,5729.12
89.7476791558138,269.2430374674414,0.5747794301499041,38.16255927335872,2.8205838133467352e-06,2.0866617584217586,6827.461,13437.92,5740.719999999999
89.7926267281106,269.37788018433184,0.5742975830534822,38.224938222133176,2.8197175975680144e-06,2.0901369460918438,6834.025,13444.65,5710.54
89.8185400387364,269.4556201162092,0.5739965631931521,38.26300674547519,2.8068696659950563e-06,2.0831764527140795,6841.075,13448.53,5677.3
89.73545715621452,269.20637146864357,0.5731555832091033,38.30307887530889,2.7819409211466977e-06,2.0717864133592068,6847.718,13436.09,5723.42
89.80825485874574,269.42476457623724,0.5735015791638128,38.30307887530889,2.7451294148951643e-06,2.041482365490284,6855.035,13446.99,5735.12
89.85894610298539,269.57683830895616,0.5733029198979083,38.342549923195094,2.696439350128779e-06,2.006902036321775,6862.286,13454.58,5748.83
89.94964269017565,269.84892807052694,0.5737331602832161,38.342549923195094,2.694275075955914e-06,2.0017670259611506,6869.574,13468.16,5762.21
89.98871301676351,269.9661390502905,0.5733393399589284,38.3946436919789,2.690804832717396e-06,2.0024102411168085,6876.68,13474.01,5769.8
90.03025445802446,270.0907633740734,0.5730814681945338,38.43558405129233,2.669913068276226e-06,1.9889586915935555,6884.05,13480.230000000001,5741.030000000001
90.04835370333267,270.145061109998,0.572895822424486,38.460028050490884,2.6482900703084186e-06,1.974348054544538,6891.268,13482.939999999999,5691.78
89.98403793494958,269.95211380484875,0.5725905512453882,38.460028050490884,2.6571119046368433e-06,1.9833976162723086,6898.433,13473.31,5758.62
89.89147131503374,269.6744139451012,0.5721504221940719,38.460028050490884,2.662303902333463e-06,1.99084988216277,6905.757,13459.45,5754.96
90.11373806184466,270.341214185534,0.5728499717996284,38.492085754357845,2.6555538714106853e-06,1.980134357861927,6912.801,13492.73,5786.8
89.99512455753691,269.98537367261076,0.5718498816694955,38.53142322847793,2.6455137015174994e-06,1.9807243835442936,6919.394,13474.970000000001,5763.42
90.03559740866895,270.10679222600686,0.5707449653327676,38.64823348694317,2.6248177724873446e-06,1.9741150817989281,6926.646,13481.03,5769.3099999999995
90.28364389233955,270.85093167701865,0.5713458256553957,38.70046082949309,2.5929759971086477e-06,1.9453891762681292,6933.94,13518.17,5800.79
90.31202831763842,270.9360849529153,0.571163297693756,38.72911240232418,2.550489761769897e-06,1.9149403036216788,6941.099,13522.42,5800.049999999999
90.34295064449343,271.02885193348027,0.571310078694172,38.72911240232418,2.505728032887579e-06,1.8802055018661814,6948.394,13527.05,5794.62
90.32892539905164,270.98677619715494,0.5711984147815703,38.73318640219062,2.5060900376024016e-06,1.8813346693809772,6955.661,13524.95,5798.91
90.32872503840247,270.9861751152074,0.5711974636448865,38.73318640219062,2.493601918972714e-06,1.8719670439227272,6962.98,13524.92,5799.52
90.30114205570025,270.90342616710075,0.5710664835412722,38.73318640219062,2.4600844992854287e-06,1.8477930774724673,6970.282,13520.789999999999,5798.5
90.33319975956722,270.9995992787017,0.570539251892154,38.79456354771923,2.413653445325201e-06,1.8168240149380253,6977.508,13525.59,5808.71
90.43451546116343,271.3035463834903,0.5708682525943891,38.8083216456288,2.362505987110383e-06,1.7759374740098501,6984.541,13540.76,5810.7699999999995
90.43297936285315,271.29893808855945,0.5708609633448617,38.8083216456288,2.3485364509831104e-06,1.765488857775549,6991.673,13540.53,5821.469999999999
90.49008214786616,271.4702464435985,0.5711317668801128,38.8083216456288,2.3237324290686377e-06,1.7449126084195605,6998.908,13549.08,5823.99
90.62131837307153,271.8639551192146,0.5709642685792996,38.8797836104989,2.2879016953552063e-06,1.7191821472958788,7006.07,13568.73,5840.150000000001
90.66152407667134,271.984572230014,0.5709688944547782,38.89661390502906,2.288827719077395e-06,1.7198455051671784,7013.476,13574.75,5806.12
90.68743738729715,272.06231216189144,0.5708064804770437,38.92246042877179,2.2774606792408606e-06,1.7124391504483605,7020.548,13578.630000000001,5779.68
90.59867761971549,271.79603285914646,0.5697822538911668,38.9771588859948,2.26162314020662e-06,1.707653060941283,7027.875,13565.34,5827.860000000001
90.63687971682361,271.91063915047084,0.5699635842741834,38.9771588859948,2.233283737787396e-06,1.6850082363066288,7035.009,13571.06,5836.05
90.67588325652842,272.02764976958525,0.5701485611590273,38.9771588859948,2.2418818510914944e-06,1.6902193657108093,7042.257,13576.9,5844.87
90.71194817337874,272.13584452013623,0.5703194598852919,38.9771588859948,2.2398044342926036e-06,1.6874759617561215,7049.508,13582.3,5852.31
90.8765778401122,272.62973352033663,0.5704496599164397,39.036064916850336,2.22717165311277e-06,1.6770670722447127,7056.749,13606.949999999999,5870.19
90.90536298670942,272.7160889601283,0.5703270674426908,39.05957389968611,2.2119548084255037e-06,1.6664422284603033,7063.834,13611.26,5793.78
90.89788285580713,272.6936485674214,0.5700036884264232,39.085754357844124,2.177804659694468e-06,1.6428805462321983,7070.83,13610.14,5762.79
90.84892807052695,272.54678421158087,0.5694683671976599,39.11333734054632,2.1330305537228964e-06,1.6126218417200475,7078.062,13602.81,5848.39
90.8813197088092,272.6439591264276,0.5702133945145602,39.05957389968611,2.133525978382778e-06,1.608101277145151,7085.4,13607.66,5856.67
90.9172510518934,272.7517531556802,0.5697919054083437,39.11333734054632,2.187145106496311e-06,1.6513529236378388,7092.634,13613.039999999999,5856.4400000000005
91.04414612970012,273.13243838910034,0.5703746467880082,39.11487343885661,2.22196589046461e-06,1.6736593849176784,7099.897,13632.039999999999,5869.99
91.11353770119548,273.34061310358646,0.57002381540532,39.17665130568356,2.246636534866025e-06,1.6946663969571587,7107.134,13642.429999999998,5811.93
91.14940225739664,273.4482067721899,0.5698947815765179,39.20383356708742,2.260855160699893e-06,1.7062897119827773,7114.427,13647.8,5874.83
91.06551793227811,273.19655379683434,0.5691582986438083,39.23482268082549,2.2644188386622428e-06,1.714120776868103,7121.576,13635.24,5865.92
91.08648901355774,273.2594670406732,0.5692574924587818,39.23482268082549,2.257480381863507e-06,1.708177359614467,7128.806,13638.38,5874.63
91.13177052026982,273.3953115608095,0.5694715195717749,39.23482268082549,2.2398747357978617e-06,1.6933768120270036,7136.048,13645.16,5886.9
91.23802845121219,273.71408535363656,0.5699729230580035,39.23482268082549,2.325710989924421e-06,1.7546775615993575,7142.934,13661.07,5900.5
91.32445067788687,273.9733520336606,0.5694825438916602,39.316770186335404,2.4011267638407712e-06,1.8152039904475774,7150.143,13674.01,5819.94
91.34174848059843,274.0252454417953,0.5685696737493237,39.4076003472918,2.4659237960249797e-06,1.871141492322037,7157.114,13676.6,5828.92
91.29132438389102,273.87397315167306,0.568149944582835,39.42416349428973,2.520177891342759e-06,1.915584032726782,7164.116,13669.050000000001,5902.9800000000005
91.34809323448874,274.04427970346626,0.5680988188674141,39.45334936218527,2.5641626270746405e-06,1.949422935709426,7170.834,13677.55,5910.32
91.39664729847058,274.1899418954117,0.5681112356611194,39.47318506645295,2.597682292311105e-06,1.9748065606652734,7177.946,13684.82,5912.04
91.36465638148668,274.09396914446006,0.5679600117835999,39.47318506645295,2.6205644458947294e-06,1.9934301866942954,7185.339,13680.03,5907.35
91.33854271021171,274.01562813063515,0.5678364916365168,39.47318506645295,2.640896346725079e-06,2.0099078647372024,7192.679,13676.119999999999,5912.2300000000005
91.56241234221599,274.68723702664795,0.5687676700482288,39.48467241033861,2.642004769387585e-06,2.0031340254450316,7199.717,13709.64,5918.9400000000005
91.5732318172711,274.71969545181327,0.568804763384255,39.48594136111668,2.6407096720171367e-06,2.001849325389167,7207.029,13711.26,5860.7
91.56414880117545,274.69244640352633,0.5686175683265378,39.4991651639618,2.620552720864758e-06,1.988085609774832,7214.223,13709.9,5907.8
91.63687971682361,274.91063915047084,0.568615218219942,39.53075535964737,2.645914862970359e-06,2.0073458627158667,7221.479,13720.789999999999,5938.71
91.4472049689441,274.3416149068323,0.5676737224107697,39.53502972016296,2.666355306634152e-06,2.0306303056482005,7228.822,13692.39,5914.21
91.4856074267014,274.45682228010423,0.5674712041196834,39.5701596206505,2.665693467067147e-06,2.0318021022497663,7235.954,13698.140000000001,5919.58
91.52701529419623,274.5810458825887,0.5676668850889574,39.5701596206505,2.6521690594212514e-06,2.019882682694441,7243.248,13704.34,5924.839999999999
91.7260402057036,275.1781206171108,0.5689879380871318,39.53502972016296,2.625859566875959e-06,1.9891056917967986,7250.44,13734.14,5955.530000000001
91.83263207106125,275.49789621318376,0.5691056792314239,39.5701596206505,2.586988680234094e-06,1.9587200952042698,7257.74,13750.1,5963.74
91.84305082481801,275.529152474454,0.5669700967010528,39.77078741735124,2.5933625360073235e-06,1.980710331498297,7265.047,13751.66,5885.95
91.89347492152541,275.68042476457623,0.5671880871067452,39.772590663193746,2.5886950858156916e-06,1.975390699238001,7272.195,13759.21,5879.4800000000005
91.7763307286449,275.3289921859347,0.5666552900775523,39.77078741735124,2.6291423737283728e-06,2.0106137880265957,7279.511,13741.669999999998,5954.88
91.78982167902225,275.3694650370668,0.5667189815835485,39.77078741735124,2.6564172606288458e-06,2.030945165817821,7286.839,13743.69,5955.15
91.89207239698123,275.6762171909437,0.5671814812122975,39.772590663193746,2.6703381870882238e-06,2.037746042637728,7293.855,13759.0,5964.400000000001
91.9434982969345,275.8304948908035,0.5669797409691502,39.81339744874107,2.670830530918544e-06,2.0397972709729983,7301.124,13766.7,5953.52
91.99625993454886,275.9887798036466,0.5670001306753009,39.83436853002071,2.6578507387898153e-06,2.029715621423008,7308.313,13774.6,5961.26
91.9062980030722,275.71889400921657,0.56628779758639,39.860882922594,2.623512795992326e-06,2.0093131401732784,7315.595,13761.13,5968.37
92.09997996393508,276.29993989180525,0.5666211993650531,39.91417885527283,2.642673105875095e-06,2.0212418850155274,7322.736,13790.13,5984.92
92.16129032258065,276.48387096774195,0.5663109242418642,39.96934482067722,2.651141227820876e-06,2.0302821993715807,7329.514,13799.31,5989.87
92.1889400921659,276.56682027649765,0.5664409984460406,39.96934482067722,2.696112900766805e-06,2.063628904934496,7336.696,13803.449999999999,5985.04
92.0643157683831,276.1929473051493,0.5658316158606695,39.971415214051966,2.7281891905256034e-06,2.093367459991063,7343.865,13784.789999999999,5976.35
92.12034996326722,276.3610498898016,0.5660870082171043,39.972216656648634,2.7472560073857288e-06,2.1058071569469656,7350.939,13793.18,5984.61
92.15113871635612,276.45341614906835,0.5662631479389091,39.96934482067722,2.7536877750678908e-06,2.1092240797663755,7358.142,13797.79,5983.51
92.30908969478395,276.92726908435185,0.5670849057695869,39.96199826354105,2.747148316634968e-06,2.0971850251365476,7365.413,13821.44,5997.57
92.35497228344353,277.0649168503306,0.567220434022668,39.96934482067722,2.7271667571480363e-06,2.080781958322693,7372.627,13828.31,5997.05
92.3859613971816,277.1578841915448,0.5672853585099347,39.97675816469645,2.7438052003527855e-06,2.092923192496673,7380.012,13832.95,5976.75
92.28484605623456,276.8545381687037,0.5660383230048756,40.048086555800445,2.7496613769145853e-06,2.1080686833359485,7387.161,13817.81,5982.55
92.31670339945235,276.95011019835704,0.566188077768405,40.048086555800445,2.7447941452562154e-06,2.1030545697408405,7394.253,13822.58,5985.719999999999
92.3490950377346,277.04728511320377,0.5663402382076785,40.048086555800445,2.7369125373050844e-06,2.095716954052814,7401.196,13827.43,5996.400000000001
92.38629533159688,277.15888599479064,0.5659184558664065,40.10318573432178,2.717693182360346e-06,2.084576745733142,7408.488,13833.0,6004.65
92.41868696987912,277.25606090963737,0.566070596227015,40.10318573432178,2.678624666707175e-06,2.0533375382912777,7415.669,13837.85,6011.09
92.47351900086824,277.4205570026047,0.5659465580822269,40.13844920857544,2.6283084213123886e-06,2.0157845301823683,7422.923,13846.06,6019.129999999999
92.62218660255128,277.86655980765386,0.56655961212317,40.14619648700995,2.5748721521636373e-06,1.9698784743668332,7430.23,13868.320000000002,6009.929999999999
92.63874974954919,277.91624924864755,0.5660574732531649,40.19989314098711,2.566117457937804e-06,1.9671986436767173,7437.346,13870.8,5999.51
92.53563080211046,277.6068924063314,0.5652209686359646,40.232551926801584,2.535469459645996e-06,1.9503327316010644,7444.187,13855.359999999999,6024.02
92.57950978427836,277.7385293528351,0.5651399191887421,40.259133106257934,2.549564197250444e-06,1.9618215864866908,7451.442,13861.929999999998,6028.0
92.59800975088493,277.7940292526548,0.5647745713935389,40.301008481934154,2.56060735655348e-06,1.9732500199133343,7458.733,13864.699999999999,6034.27
92.64082014292394,277.92246042877184,0.564743556932358,40.322513858278235,2.5523267259164917e-06,1.967117001393169,7465.955,13871.11,6037.49
92.63547719227944,277.9064315768383,0.5647184525796467,40.322513858278235,2.5327685568324983e-06,1.9522425938794252,7473.015,13870.31,6045.82
92.84632338208777,278.5389701462633,0.5651077408235434,40.37814733186402,2.5021461071727805e-06,1.925586741657693,7480.13,13901.880000000001,6061.99
92.87290456154412,278.6187136846323,0.5649682939422661,40.402658117945634,2.5161615444139217e-06,1.9374716441965656,7487.452,13905.86,6049.49
92.87397315167303,278.6219194550191,0.5645914503215155,40.43812195284846,2.516804220652659e-06,1.940939904270638,7494.612,13906.02,6029.55
92.86275295531958,278.5882588659587,0.5641260210840644,40.4764576237227,2.50425819965205e-06,1.93492401505893,7501.25,13904.34,6069.75
92.76664663060176,278.29993989180525,0.5636744552716173,40.4764576237227,2.5364977807254327e-06,1.9634361031032626,7508.581,13889.95,6054.8
92.76991918787151,278.30975756361454,0.5632960510970134,40.51299004875443,2.5578816342753435e-06,1.983037176168817,7515.797,13890.44,6060.54
92.79329459694117,278.3798837908235,0.5631368783800708,40.53796834301743,2.568139694340308e-06,1.9922785502041853,7523.023,13893.94,6066.01
92.91578174046619,278.7473452213986,0.563340444556895,40.57256394844053,2.5674051165114496e-06,1.9900612278957686,7530.349,13912.28,6074.93
92.9300741334402,278.7902224003206,0.5634076016104157,40.57256394844053,2.5552298088521717e-06,1.9800831715698757,7537.507,13914.42,6079.61
92.87504174180192,278.6251252254058,0.5631489021427882,40.57256394844053,2.5320543663622405e-06,1.9641887351118872,7544.629,13906.18,6076.990000000001
93.15654845388366,279.469645361651,0.5643213201867177,40.586322046350105,2.4977073727796954e-06,1.9283302115406635,7551.998,13948.33,6109.740000000001
93.19314766579845,279.57944299739535,0.5643046594442666,40.60382020971081,2.460364875960751e-06,1.899629029430258,7559.253,13953.810000000001,6038.31
93.22847792693514,279.6854337808054,0.5646574635900594,40.586322046350105,2.403571002231711e-06,1.8531176226736361,7566.181,13959.099999999999,6035.2300000000005
93.24764576237229,279.7429372871169,0.5667430885469602,40.400187003272556,2.3998543401181108e-06,1.834611661524642,7572.761,13961.970000000001,6109.009999999999
93.29506444934215,279.88519334802646,0.566963298200954,40.400187003272556,2.3747053853667503e-06,1.813758652608882,7580.066,13969.07,6114.17
