Repository: keshavkasturirangan/dynamic-diafiltration-pyomo

## Files

- `preprocess_nacl.py` — the salt-general pipeline (module name kept for
  backward compatibility with existing NaCl importers): raw-sheet loading,
  water flux (Jw) from a smoothed mass-vs-time slope, per-experiment
  conductivity calibration, the `Salt` dataclass (per-salt ICP molar mass,
  valence-aware ionic-strength multiplier, CP solution diffusivity),
  concentration polarization (CP, optional), derived columns.
- `validate.py` — validates the original NaCl pipeline against the two runs
  where we have both raw and already-processed (Excel) data.
- `process_raw_runs.py` — applies the pipeline to the 6 raw-only NaCl runs;

File: data3_regression_july26_AD/analysis/preprocessing/processed/CaCl2_MC5_05.27.26_CaCl2_CP.csv (part 5 of 6)
# ionic strength: I = 3.0 * c_salt (valence-aware, z=2)
# CP: solution D_s = 1.332715e-09 m^2/s, k = 2.247058e-05 m/s
# apply_cp: True
c_int_mM,ionic_strength_mM,rejection,c_p_mM,Jw_m3_m2_s,B_um_s,time_s,ret_cond_uS_cm,perm_cond_uS_cm
99.24341285311695,297.7302385593508,0.590042641774247,40.68556735457157,2.3946359531020643e-06,1.6637757337235517,7587.247,13973.41,6049.12
99.30452521286003,297.9135756385801,0.5894549207690176,40.76898417150871,2.4116351423326554e-06,1.6796618463944488,7594.592,13976.94,6024.94
99.2146105951159,297.6438317853477,0.5890828585934532,40.76898417150871,2.4096831711077126e-06,1.6808842863485898,7601.808,13965.529999999999,6104.339999999999
99.08657747844967,297.259732435349,0.5885518986628078,40.76898417150871,2.396449288026335e-06,1.6753229608969582,7609.096,13952.93,6091.85
99.16248555642744,297.4874566692823,0.5884243630576156,40.812863153676616,2.371970416522372e-06,1.6590836414655712,7616.332,13972.369999999999,6110.91
99.17518075947928,297.5255422784378,0.5879867957726316,40.861484004541516,2.336589690008847e-06,1.6372915379505344,7623.547,13987.19,6123.35
99.09665802826342,297.2899740847903,0.5873125607875238,40.895946036198495,2.354288562106139e-06,1.6542900369098392,7630.711,13970.92,6118.1900000000005
99.24850551109597,297.7455165332879,0.5872252764277408,40.96727442730248,2.350419802960817e-06,1.6521664229916697,7638.107,13993.81,6134.03
99.26160550145897,297.7848165043769,0.587129036629327,40.98223468910706,2.383520569501914e-06,1.6760990725201605,7645.266,13984.23,6136.2699999999995
99.4420388128564,298.3261164385692,0.5878781732720402,40.98223468910706,2.4143330643703347e-06,1.692526441796607,7652.383,13997.74,6137.04
99.68747772185108,299.0624331655532,0.5888412645621776,40.98737727910239,2.4426012556629737e-06,1.7055476643674974,7659.549,14020.9,6153.360000000001
99.75633386446,299.26900159338004,0.5890480716106281,40.995057770653844,2.4599371814769706e-06,1.7161857871472874,7666.917,14024.18,6152.07
99.80385174672509,299.4115552401753,0.5890356156256245,41.01582849128432,2.466117263402947e-06,1.7205858798079148,7673.97,14028.710000000001,6117.650000000001
99.6528848900098,298.95865467002943,0.5878936332753386,41.06758832565285,2.4528015381010446e-06,1.7193843800143176,7680.698,14013.92,6138.19
99.62469089779768,298.87407269339303,0.5877770063268453,41.06758832565285,2.4286178724272688e-06,1.7032516057686626,7687.712,14018.599999999999,6141.3
99.58969033880268,298.769071016408,0.5876321315395047,41.06758832565285,2.4012814032642863e-06,1.685087047986504,7694.925,14023.47,6149.05
99.65462101864063,298.9638630559219,0.5879008127684209,41.06758832565285,2.4131615991606573e-06,1.691547131887181,7702.01,14028.04,6156.29
99.7009810544639,299.10294316339167,0.5880924350862831,41.06758832565285,2.415853765846243e-06,1.6920952940524725,7708.947,14033.33,6163.2
99.86245699688968,299.587370990669,0.5882742797899905,41.11594202898551,2.409202045697582e-06,1.6861700085721527,7716.477,14058.12,6182.79
99.82282715840844,299.4684814752253,0.5876485074916045,41.16209176517732,2.385355274755748e-06,1.6737978488311893,7723.384,14061.87,6130.93
99.91093502534667,299.73280507604,0.587595692274642,41.203699993321315,2.4091638156649237e-06,1.6908727355541777,7730.409,14065.99,6096.42
99.83803158469783,299.5140947540935,0.5869788020896444,41.23522340212382,2.4298231479374887e-06,1.7097184152115026,7737.634,14049.42,6169.43
99.90429657717476,299.7128897315243,0.5872527527355127,41.23522340212382,2.4390163957232807e-06,1.7142487603138277,7744.883,14055.1,6175.6900000000005
99.93084553300818,299.7925365990245,0.5872594856761152,41.24550858211448,2.437177052157071e-06,1.7129084068306797,7751.991,14059.47,6174.15
99.93043504190302,299.7913051257091,0.5867672332561946,41.2945301542777,2.4250831615940946e-06,1.7078728457418726,7759.203,14064.41,6183.03
100.05589852246172,300.1676955673852,0.5869042597701131,41.332665464502774,2.4019443528514157e-06,1.6906215347982039,7766.221,14089.99,6204.93
100.00963079148738,300.02889237446215,0.5865408545848678,41.34989648033126,2.375841664673272e-06,1.6747571062423634,7773.325,14093.199999999999,6191.32
99.87864208222777,299.6359262466833,0.5854576493477273,41.4039270687237,2.3220090228730554e-06,1.6441344299626237,7780.119,14095.26,6188.74
99.56562942134977,298.69688826404933,0.5841369781085863,41.40566352768317,2.2569217914234355e-06,1.606764083645224,7787.268,14075.8,6199.67
99.44106160883064,298.3231848264919,0.5836160348874813,41.40566352768317,2.1807149077385777e-06,1.555842653019688,7794.314,14085.63,6199.41
99.41484416904453,298.2445325071336,0.5835062271256275,41.40566352768317,2.168481554729788e-06,1.5478139258031371,7801.083,14086.36,6200.32
99.4678556383038,298.4035669149114,0.5836845540768314,41.410004675081815,2.1874121805398414e-06,1.5601808733820701,7808.26,14086.980000000001,6204.32
99.67481879918486,299.02445639755456,0.5842809655687766,41.43671942830428,2.1952393214257615e-06,1.5619245274577536,7815.456,14112.71,6218.3099999999995
99.75352563121143,299.26057689363427,0.5846089733059086,41.43671942830428,2.1918853993065186e-06,1.5574333751071094,7822.511,14124.58,6162.29
99.73698779498466,299.21096338495397,0.5836032830361032,41.53015427769986,2.1774620638689796e-06,1.553603417019133,7829.233,14128.71,6228.21
99.65706650478444,298.9711995143533,0.5832693482332632,41.53015427769986,2.151985341466692e-06,1.537537085839161,7836.441,14126.810000000001,6225.120000000001
99.41690073131844,298.2507021939553,0.58240841125921,41.51566152407668,2.115464146788107e-06,1.5168050751043403,7843.674,14106.75,6203.63
99.64812088391528,298.94436265174585,0.5827755127114288,41.57563614506112,2.1262189260406016e-06,1.5222166716531453,7850.923,14135.28,6232.95
99.4759434154063,298.42783024621895,0.5826562674484075,41.51566152407668,2.128230281435218e-06,1.5244040423235434,7858.276,14110.31,6213.83
99.66464158615679,298.99392475847037,0.5834464373386848,41.51566152407668,2.1863286652022916e-06,1.5609367653228237,7865.369,14115.56,6216.14
100.0801514391178,300.2404543173534,0.5840540838927708,41.62793027449409,2.2331677677609165e-06,1.5903955448635942,7872.629,14157.03,6250.200000000001
100.21671486851275,300.65014460553823,0.5847501719270956,41.6149736191812,2.2766830485322027e-06,1.6167455605252232,7879.888,14159.99,6194.89
100.32430310704426,300.97290932113276,0.584676899707701,41.66700060108195,2.3084658496254763e-06,1.639810285073113,7887.123,14164.08,6238.8
100.41625443085427,301.2487632925628,0.5850153104106377,41.67120817471449,2.328788510992033e-06,1.6519423682688787,7894.415,14169.39,6244.17
100.40783600900983,301.2235080270295,0.5849805171483307,41.67120817471449,2.3373874960901982e-06,1.6582797570424708,7901.648,14165.22,6231.01
100.38403109229884,301.1520932768965,0.5847363963320478,41.68583450210379,2.326593043587136e-06,1.6522819814351815,7908.896,14166.029999999999,6239.429999999999
100.32983362195603,300.9895008658681,0.5845120738545576,41.68583450210379,2.304531483747037e-06,1.638126994716603,7916.11,14166.49,6241.62
100.40436906125696,301.2131071837709,0.5848205123756003,41.68583450210379,2.271231970550046e-06,1.6124074068104897,7923.358,14188.33,6253.5
100.47345788041724,301.42037364125173,0.5851060033017083,41.68583450210379,2.2908984503709323e-06,1.6244578054930792,7930.399,14190.720000000001,6252.25
100.67180620058666,302.01541860175996,0.5852182399946931,41.7568289587925,2.3546248927185897e-06,1.6688739181522776,7936.805,14196.01,6212.63
100.77901714534534,302.337051436036,0.585576655714552,41.76517731917452,2.4066745951425646e-06,1.7032477722472545,7943.479,14192.18,6255.68
100.86064631124842,302.5819389337453,0.5857677063584183,41.77973685968076,2.447204813255967e-06,1.730568708042553,7950.622,14189.06,6238.23
100.9817318168557,302.9451954505671,0.586170489996495,41.78922059707474,2.476104377185867e-06,1.748100729421722,7957.915,14195.25,6259.48
100.95905971175746,302.8771791352724,0.5859201146029138,41.8051158752421,2.4938370083974666e-06,1.7624377741939694,7965.251,14186.199999999999,6257.1
101.0068556354275,303.0205669062825,0.5856360156046576,41.85360315234089,2.499981921566885e-06,1.7688503478858455,7972.415,14191.2,6266.740000000001
101.1566235960731,303.4698707882193,0.5856229437655094,41.91698390436118,2.5028499637122667e-06,1.7709750125073098,7979.723,14211.25,6283.24
101.04256598322398,303.1276979496719,0.5846918464407289,41.96380150938356,2.486191241391045e-06,1.765948165931909,7986.945,14202.58,6276.23
101.21205386440634,303.636161593219,0.5853873139892763,41.96380150938356,2.5159168992796046e-06,1.78195023783723,7994.243,14214.800000000001,6290.879999999999
101.43281728625246,304.2984518587574,0.5857866535495225,42.01482668803847,2.536019443203301e-06,1.7932349497339826,8001.426,14238.05,6303.75
101.4684226617107,304.4052679851321,0.5859010658751703,42.017965671542115,2.5389653713020693e-06,1.7944716527620084,8008.697,14241.82,6301.32
101.38825876569143,304.1647762970743,0.5854801145558517,42.027449408936086,2.53271397958891e-06,1.7931613432822018,8016.008,14233.46,6269.34
101.34634507528031,304.03903522584096,0.5848763803670443,42.071261604220936,2.5251273843291794e-06,1.7922420104556016,8023.304,14231.23,6292.7699999999995
101.48212001057642,304.4463600317293,0.585863505762828,42.027449408936086,2.5641701193808363e-06,1.8125662606094814,8030.451,14234.89,6291.35
101.59239868668588,304.77719606005763,0.5864064023025303,42.017965671542115,2.59168376978106e-06,1.8279196990842,8037.726,14239.73,6299.33
101.82001143765433,305.460034312963,0.587237824711206,42.027449408936086,2.6074705061772086e-06,1.8327586419699158,8044.965,14264.65,6320.16
101.85982004041378,305.57946012124137,0.587293575814005,42.03820209710813,2.6118488232938047e-06,1.835413893097586,8052.151,14268.58,6272.53
101.86686913462529,305.60060740387587,0.5869975983200154,42.071261604220936,2.6047818577576817e-06,1.8326840964686322,8059.323,14272.57,6251.38
101.69351353755587,305.0805406126676,0.5862745128941608,42.07319842382956,2.586123829368714e-06,1.8249903713872428,8066.735,14256.09,6294.38
101.64956178368205,304.94868535104615,0.5860956241664425,42.07319842382956,2.5561416426350037e-06,1.8051631295519617,8073.909,14260.84,6299.62
101.56693804090904,304.70081412272714,0.5852256315040225,42.12736258598812,2.514709448673143e-06,1.7822818539982237,8080.864,14265.33,6307.7300000000005
101.60618460142541,304.81855380427623,0.5851459242992549,42.151739798303616,2.5171957778622737e-06,1.7846299263443426,8087.999,14270.09,6315.08
101.81917820096592,305.4575346028978,0.5857710532510045,42.1764509450344,2.5627349631602632e-06,1.8122421698632838,8095.369,14282.83,6334.49
102.02285469102188,306.06856407306566,0.5857136114055158,42.26668002404328,2.596356839306852e-06,1.836452623796572,8102.569,14299.56,6337.900000000001
102.12662261398813,306.37986784196437,0.5859697575783542,42.283510318573434,2.6265160960057015e-06,1.855824608504959,8109.8,14302.97,6311.38
102.02183272815219,306.0654981844566,0.5853232278450105,42.30608428504642,2.6369517939879147e-06,1.868168912901512,8117.103,14285.69,6328.59
102.08222945686961,306.2466883706088,0.585345472592242,42.328858612168574,2.6448031243710195e-06,1.873559531887907,8124.271,14291.33,6331.11
102.11010450502161,306.33031351506486,0.5851322895793305,42.3621852668136,2.6413120838418846e-06,1.8727305196534794,8131.516,14296.83,6342.889999999999
102.06741112093972,306.2022333628192,0.5844693091599488,42.41214185533961,2.6182805737364694e-06,1.8614765883627604,8138.861,14300.119999999999,6350.37
101.99918091151432,305.99754273454295,0.583545736912503,42.47799372203299,2.575492953537134e-06,1.8380307698369336,8145.975,14307.230000000001,6360.98
101.87345680342857,305.6203704102857,0.5830317822237343,42.47799372203299,2.528742548023211e-06,1.808486785133148,8153.294,14306.960000000001,6360.23
101.80060803733218,305.4018241119966,0.582733398739077,42.47799372203299,2.470167442020302e-06,1.7687648851215245,8160.343,14317.93,6365.83
101.77278804590105,305.31836413770316,0.5826193372743727,42.47799372203299,2.3998431851449974e-06,1.7192154035589347,8167.623,14339.130000000001,6372.42
101.71009099006454,305.13027297019363,0.5823620517045608,42.47799372203299,2.3675109330379813e-06,1.6978482814031544,8174.804,14342.17,6329.360000000001
101.61035179907233,304.831055397217,0.5815840254089879,42.51539437654445,2.325448837306953e-06,1.673025563140386,8182.376,14344.210000000001,6330.530000000001
101.46090917375582,304.3827275212675,0.5808400360475199,42.52835103185735,2.3373547185900234e-06,1.6867389621678897,8189.344,14320.01,6359.009999999999
101.55519618246939,304.66558854740816,0.5812291972195642,42.52835103185735,2.337221835668261e-06,1.6839488949985186,8196.646,14332.779999999999,6371.74
101.66059417804637,304.9817825341391,0.5814025506293925,42.554865424430645,2.3249820523950145e-06,1.6739375427772543,8203.901,14351.74,6386.85
101.41697534784586,304.25092604353756,0.5794019664023184,42.65578040472852,2.3005341416410954e-06,1.6699980191760415,8211.01,14328.97,6367.77
101.53421077584636,304.6026323275391,0.579018681973013,42.744005877245705,2.2563520383645448e-06,1.6405032939642816,8218.216,14361.74,6400.0599999999995
101.47277472083607,304.4183241625082,0.5787638014744383,42.744005877245705,2.2085142812496114e-06,1.6074021178466662,8225.559,14370.369999999999,6406.93
101.53654585476778,304.60963756430334,0.5790283634585685,42.744005877245705,2.2143858374311204e-06,1.6099274038140432,8232.817,14376.939999999999,6408.43
101.52641954943226,304.5792586482968,0.5789863754977191,42.744005877245705,2.210825086357472e-06,1.6076155193596506,8239.967,14376.83,6402.84
101.35361041401922,304.06083124205765,0.5780853542754465,42.76257263073533,2.206106679704462e-06,1.610123334407424,8247.304,14355.31,6383.24
101.62737104606352,304.88211313819056,0.5792218947457294,42.76257263073533,2.247648949669912e-06,1.632813736666556,8254.397,14377.710000000001,6400.05
101.52561111417634,304.576833342529,0.5788001454860068,42.76257263073533,2.2778530370240964e-06,1.6576211586698755,8261.605,14353.23,6391.49
101.8853484696709,305.6560454090127,0.5800283937559494,42.78895344954251,2.296836145295315e-06,1.6630323198021424,8268.858,14395.53,6415.4
101.93291812776823,305.7987543833047,0.5799786828723652,42.81399853068857,2.296203256259955e-06,1.6629133872827455,8276.203,14402.55,6416.089999999999
101.93840031594041,305.81520094782127,0.5800012713757132,42.81399853068857,2.283755461492069e-06,1.6537453237651727,8283.496,14407.72,6410.54
101.88322400287046,305.6496720086114,0.5797738150739877,42.81399853068857,2.259572628696064e-06,1.637762107622976,8290.587,14408.86,6406.79
102.00033084004241,306.0009925201272,0.5802562778170811,42.81399853068857,2.2896134292269828e-06,1.6562524179129874,8298.045,14414.01,6413.179999999999
101.93247286052332,305.79741858156996,0.5799768481112785,42.81399853068857,2.3103497713053947e-06,1.6731709137515278,8305.078,14397.460000000001,6387.28
101.9707458779267,305.91223763378014,0.5802189867864811,42.80538302277433,2.32191982569544e-06,1.6798792856285398,8312.429,14398.39,6405.45
102.10978243075547,306.32934729226645,0.5805335272664873,42.8316302678154,2.3244185035306535e-06,1.6795164879167146,8319.618,14416.66,6417.3099999999995
102.16376795001503,306.4913038500451,0.5804851944038807,42.8592132505176,2.3180062229244623e-06,1.6752157322106709,8326.898,14426.640000000001,6424.86
101.95486576735871,305.86459730207616,0.5796256222992433,42.8592132505176,2.3023207585392966e-06,1.6697616856537543,8334.23,14404.0,6409.25
101.93317528592817,305.7995258577845,0.5793625416430384,42.876911774527485,2.277352740751688e-06,1.653437700572407,8341.272,14410.199999999999,6419.96
102.06191968412668,306.18575905238004,0.5795725038287851,42.90963734722501,2.25964665729517e-06,1.6391695259561754,8348.475,14434.4,6431.84
102.21462717571188,306.64388152713565,0.5800274671310914,42.927335871234895,2.271912660517067e-06,1.6449926401134536,8355.76,14450.95,6384.17
102.26343959795034,306.79031879385104,0.5799451420714858,42.95625459159822,2.2807396623842985e-06,1.6519420637489766,8363.177,14454.82,6435.21
102.06429163637955,306.19287490913865,0.5789050109287301,42.97876177118814,2.269679564266735e-06,1.6509628924733024,8370.434,14432.140000000001,6427.51
102.0351887222105,306.10556616663155,0.5786841040867193,42.98904695117879,2.2476152089930716e-06,1.6363954163553878,8377.615,14436.199999999999,6436.75
102.03488383264343,306.10465149793026,0.5775170924817525,43.107994389901826,2.214015764233672e-06,1.6196643000557278,8384.872,14449.8,6454.5599999999995
101.92056336601507,305.7616900980452,0.5767365365097983,43.13925065117212,2.1689199283343277e-06,1.5917572457872389,8392.305,14450.75,6459.240000000001
101.97999670875326,305.9399901262598,0.5769832119687709,43.13925065117212,2.1783042716770753e-06,1.5970296141119198,8399.312,14455.49,6465.84
101.98345714258275,305.9503714277482,0.5769975654888884,43.13925065117212,2.170157556052991e-06,1.5909632629130697,8406.338,14458.859999999999,6472.8
102.29346973405228,306.88040920215684,0.5778486143225039,43.18332999398918,2.2161550924386434e-06,1.6190277521840177,8413.653,14485.18,6490.509999999999
102.40151015009529,307.20453045028586,0.5778400767602737,43.22981366459628,2.250390109933575e-06,1.6440959259790664,8420.843,14488.27,6399.67
102.48656101022056,307.45968303066167,0.5777687888891287,43.273024777933614,2.2727780604941862e-06,1.6609374745108068,8427.987,14492.42,6431.110000000001
102.38551714435667,307.15655143307004,0.5772744659189049,43.2809724170173,2.2834859954162053e-06,1.6721471223267645,8434.816,14475.05,6479.2699999999995
102.41851202265241,307.2555360679572,0.5774106500644665,43.2809724170173,2.282876271703581e-06,1.6707679353243001,8442.045,14479.73,6482.35
102.4219032111704,307.2657096335112,0.5774246419949658,43.2809724170173,2.270544887022679e-06,1.6616476830382203,8449.338,14484.58,6486.3
102.56473671192074,307.6942101357622,0.5780131280541092,43.2809724170173,2.313438121877784e-06,1.6889590722240384,8456.641,14488.609999999999,6480.46
102.84947836011925,308.54843508035776,0.5790586804307762,43.29359513791492,2.347535516524602e-06,1.706519099802385,8463.875,14515.06,6506.78
102.9308485525705,308.79254565771146,0.5791351517461063,43.319975956722104,2.371826526135467e-06,1.7236363705378808,8471.138,14517.74,6396.410000000001
103.13091429608927,309.39274288826783,0.5797909928413836,43.336539103720035,2.4422633563408113e-06,1.7700534724736612,8478.365,14519.73,6393.11
103.14895525960497,309.4468657788149,0.579424849353716,43.38188739731517,2.4927135414967346e-06,1.809334505419236,8485.666,14504.849999999999,6488.780000000001
103.30428378259069,309.91285134777206,0.5800572269721685,43.38188739731517,2.5398731441610976e-06,1.8387864536495198,8492.934,14508.83,6495.57
103.45358507134478,310.3607552140343,0.5804024648528732,43.40886929806986,2.5832560083300256e-06,1.8675452283340153,8500.0,14513.74,6499.61
103.51533230618786,310.54599691856356,0.5806527561572152,43.40886929806986,2.5984743544994412e-06,1.8766173882768367,8506.773,14516.550000000001,6502.589999999999
103.68773938589374,311.0632181576812,0.5811580805364834,43.4287717892206,2.609690828866756e-06,1.880809976796441,8514.179,14535.859999999999,6524.02
103.7593887901773,311.2781663705319,0.5811029413487607,43.464502771655646,2.608903546348377e-06,1.8806685427087166,8521.4,14546.279999999999,6507.94
103.741794772683,311.225384318049,0.5804479904173732,43.525078474587595,2.5965872742453563e-06,1.8768320796200448,8528.413,14549.33,6441.99
103.57086581630246,310.7125974489074,0.5797143096948842,43.52935283510319,2.564203836226022e-06,1.8590160038631693,8535.586,14538.15,6517.01
103.48771006728337,310.4631302018501,0.5793765964402707,43.52935283510319,2.5200373033043516e-06,1.8295296602002709,8542.746,14542.8,6525.44
103.2631531393065,309.7894594179195,0.5779580761182959,43.58137981700394,2.4635124360136156e-06,1.7989289724690753,8549.965,14533.69,6517.65
103.4171279206642,310.2513837619926,0.5785864421758344,43.58137981700394,2.462143132137151e-06,1.793302472288016,8556.767,14554.84,6537.19
103.35834578220548,310.07503734661645,0.5783467751231458,43.58137981700394,2.4513663113246913e-06,1.787208911650709,8564.001,14550.800000000001,6533.69
103.49161726682524,310.47485180047573,0.5793924765628651,43.52935283510319,2.431186661824897e-06,1.7649096980164423,8571.195,14575.12,6550.259999999999
103.57972177093976,310.7391653128193,0.5787160049336231,43.63647899552528,2.4576035176719406e-06,1.789045091871561,8578.39,14579.140000000001,6500.200000000001
103.64257833036277,310.9277349910883,0.5796674507366808,43.56434916182462,2.4640070387439088e-06,1.7867181582849758,8585.693,14584.16,6475.41
103.6470667583403,310.9412002750209,0.5796856532042758,43.56434916182462,2.4668007638813168e-06,1.788610337369518,8592.887,14583.76,6470.1
103.59992861444505,310.79978584333514,0.5796529961843924,43.547919588592805,2.465880539631412e-06,1.7881827635227994,8600.081,14577.51,6533.83
103.51767356077681,310.55302068233044,0.5791602760832204,43.56434916182462,2.453088895028228e-06,1.7825070122362057,8607.527,14571.310000000001,6522.89
103.58015198091529,310.7404559427459,0.5789846955044535,43.60882922594003,2.4281955518556777e-06,1.7656900045493273,8614.426,14589.31,6541.45
103.4295927952839,310.2887783858517,0.5780954673363288,43.63741401188807,2.4422773510598814e-06,1.782418203660659,8621.008,14564.48,6520.43
103.67292538369853,311.0187761510956,0.5793614478945044,43.60882922594003,2.4467931388700493e-06,1.7764653257069456,8628.074,14595.1,6539.63
103.66043732269884,310.9813119680965,0.5793107732105731,43.60882922594003,2.5064019147516475e-06,1.8201220006608456,8634.54,14572.060000000001,6529.55
104.10055682937812,312.3016704881344,0.581089375944306,43.60882922594003,2.553752796477755e-06,1.841014862675795,8641.049,14613.95,6567.9400000000005
104.2241376523284,312.67241295698517,0.5809401604285194,43.67615040406065,2.589071820287135e-06,1.867620962627642,8648.359,14618.84,6508.42
104.29943762437212,312.89831287311637,0.5797276651937708,43.83416816937154,2.6122349897850377e-06,1.8937341861243309,8655.501,14623.150000000001,6478.0
104.06821758141172,312.20465274423515,0.5786969931101777,43.84425298871302,2.6232794457489205e-06,1.909800001666622,8662.742,14588.55,6563.29
104.33264385845595,312.99793157536783,0.5797647661627858,43.84425298871302,2.622192051552288e-06,1.9006630865883958,8670.0,14624.17,6570.47
104.24390377735169,312.73171133205506,0.5791052711883855,43.87570961063248,2.6089404863830667e-06,1.8961825304204998,8677.358,14617.61,6564.8
104.21537318389062,312.64611955167186,0.5789285226280889,43.88212115140587,2.5838720134520233e-06,1.8793249313492884,8684.516,14622.89,6574.82
104.072041762053,312.216125286159,0.5780694536008777,43.9111734455353,2.5472486062664608e-06,1.859226412261647,8691.713,14617.33,6569.51
103.99842637285656,311.99527911856967,0.5770091507815224,43.990382688839915,2.4983943686367773e-06,1.831509871621562,8698.919,14626.22,6590.9800000000005
104.02077471101603,312.0623241330481,0.5771000282294452,43.990382688839915,2.437774766591858e-06,1.786405873410883,8706.126,14650.94,6603.12
103.89153854333384,311.67461563000154,0.576297534277121,44.01910104855407,2.3738905679507763e-06,1.7453194351398438,8713.305,14656.92,6603.679999999999
103.84546069392191,311.53638208176574,0.5759616093240142,44.034462031656986,2.3483409926290504e-06,1.7289116481940339,8720.149,14660.109999999999,6586.68
103.59643919747579,310.7893175924274,0.5747676115296578,44.05256127696521,2.3218950974410006e-06,1.7178159977294891,8727.504,14636.25,6585.73
103.69660760580683,311.0898228174205,0.5751783757051437,44.05256127696521,2.3339118361924814e-06,1.723806490459154,8734.556,14645.47,6593.28
103.71646893557248,311.1494068067174,0.5752597275141504,44.05256127696521,2.3342200861358677e-06,1.7234602528349316,8741.724,14648.039999999999,6598.47
103.7213407001583,311.1640221004749,0.5751199885531765,44.06912442396314,2.3226734864038365e-06,1.7159159082144286,8748.802,14653.08,6595.99
103.69685266470307,311.0905579941092,0.5746744374596249,44.10492219328124,2.2992553231865183e-06,1.7017149189395868,8756.001,14658.69,6603.83
103.66257625454365,310.98772876363097,0.5744494023895336,44.1136712749616,2.2722879137002908e-06,1.6833048752351123,8763.338,14663.85,6605.139999999999
103.55471971197437,310.6641591359231,0.5738294594040037,44.13197088091899,2.2255529975825698e-06,1.652869347436271,8770.692,14666.26,6607.88
103.76651649387406,311.2995494816222,0.5743736367371186,44.16576504374541,2.2328357063555643e-06,1.6545915074695303,8777.87,14692.84,6623.85
103.77145224932815,311.31435674798445,0.5739768309520595,44.209042943965805,2.230977035505644e-06,1.655899429185633,8784.883,14694.789999999999,6624.55
103.75023834920798,311.25071504762394,0.5738639725291237,44.21171441928805,2.2201555845291925e-06,1.6486281182437135,8792.227,14695.84,6619.82
103.59695684581249,310.79087053743746,0.5730645577893094,44.22921258264878,2.2002545183483375e-06,1.6391986260516238,8799.409,14682.43,6612.94
103.55664377510416,310.6699313253125,0.5728983581323651,44.22921258264878,2.1714457248248012e-06,1.618835210703906,8806.696,14687.29,6619.42
103.48624910224416,310.45874730673245,0.5726078298678077,44.22921258264878,2.1334582668964395e-06,1.592404628462449,8813.852,14691.35,6622.4400000000005
103.53325506079936,310.5997651823981,0.5727709099162369,44.23241835303547,2.1422930468559566e-06,1.5979336472148884,8821.22,14694.62,6622.92
103.55204226261975,310.65612678785925,0.5725330358372975,44.26507713884993,2.140015080318347e-06,1.5977868391616263,8828.338,14698.44,6627.81
103.73043031347393,311.1912909404218,0.5726442713621598,44.32979362853136,2.1344688023287125e-06,1.592921672130084,8835.597,14725.6,6655.59
103.84711968277813,311.54135904833436,0.573124476018732,44.32979362853136,2.1675964305823692e-06,1.6144727730220558,8842.862,14729.55,6649.13
103.93822462136686,311.81467386410054,0.5734986450844344,44.32979362853136,2.1913891246098585e-06,1.6296994575388002,8850.088,14733.359999999999,6643.82
104.01093743543674,312.03281230631023,0.5737968071285924,44.32979362853136,2.2057138491688938e-06,1.6383539841931976,8857.419,14738.07,6637.5
104.07476655425415,312.22429966276246,0.5740581978108762,44.32979362853136,2.2189729911185844e-06,1.6464416995529465,8864.587,14741.949999999999,6634.0
103.91095244331,311.73285732992997,0.5733867067312652,44.32979362853136,2.2150212033449795e-06,1.6480282488689788,8871.733,14721.15,6630.099999999999
104.05291864980333,312.15875594940997,0.5739687631663069,44.32979362853136,2.2738089472186058e-06,1.6877462682169977,8879.143,14719.24,6634.179999999999
104.29647722341367,312.88943167024104,0.5743809295013546,44.39056969211247,2.3128276416822676e-06,1.7138165640892147,8886.253,14739.01,6651.82
104.42998452930797,313.28995358792395,0.5745912187452262,44.42543244506779,2.3479382283034434e-06,1.7383376347889223,8893.307,14744.9,6646.6
104.47522903385686,313.4256871015706,0.5746597420092731,44.43752087090096,2.362961206091838e-06,1.7489697912490332,8900.463,14745.77,6654.09
104.46232826339184,313.3869847901755,0.5745778042064236,44.44059306752154,2.3663698177017393e-06,1.7520799385850425,8907.206,14742.85,6653.63
104.44092832290323,313.3227849687097,0.5742271734136902,44.468109263340686,2.357913486925643e-06,1.7483245946130939,8914.396,14743.42,6658.21
104.54066250898464,313.62198752695394,0.5739370126715633,44.540906965871905,2.3379249527685896e-06,1.7355620347424814,8921.723,14765.15,6675.77
104.37952199112634,313.138565973379,0.5728531211919358,44.58538702998732,2.3063220874012184e-06,1.7197048330813878,8928.859,14755.42,6669.11
104.41787511715653,313.25362535146957,0.5725194319534921,44.636612569291394,2.2630539435307033e-06,1.6897445419441786,8936.093,14776.92,6683.44
104.43290297498157,313.2987089249447,0.572580946256136,44.636612569291394,2.26592569538269e-06,1.6914635789175072,8943.285,14777.92,6689.87
104.48465980381167,313.453979411435,0.5723816623512941,44.67955653509651,2.259023701787421e-06,1.6876850248820328,8950.456,14788.029999999999,6694.78
104.46382370799444,313.3914711239833,0.5721972744661252,44.689908501970216,2.2425025015983794e-06,1.676604774280716,8957.862,14791.31,6696.16
104.1447393934352,312.4342181803056,0.5708865492174129,44.689908501970216,2.224607346502272e-06,1.6721517373329056,8964.858,14754.49,6667.7699999999995
104.36975869524832,313.10927608574497,0.5715967014426688,44.712348894677085,2.189620316820387e-06,1.6410881377489686,8971.426,14797.929999999998,6703.83
104.28579657299755,312.85738971899264,0.5711634090723485,44.721565484538836,2.145624094851721e-06,1.6109612549285164,8978.671,14802.51,6691.42
104.30646280710809,312.91938842132424,0.5710434801162891,44.74293728711682,2.1481855075957438e-06,1.6136742848639838,8985.979,14804.69,6623.509999999999
104.26466132602005,312.79398397806017,0.5708196194612578,44.74834702464436,2.138991397850502e-06,1.6082368419028759,8993.215,14802.390000000001,6703.22
104.24597120272095,312.73791360816284,0.5707945662465181,44.74293728711682,2.184397990175824e-06,1.6425445200519504,9000.477,14783.42,6700.17
104.34073542267714,313.0222062680314,0.5711843787005502,44.74293728711682,2.2283852168620537e-06,1.6729561012104945,9007.741,14780.46,6699.360000000001
104.69380130628751,314.0814039188625,0.572578830204755,44.74834702464436,2.254801962207662e-06,1.6831745106586886,9014.961,14818.86,6727.15
104.80467206941913,314.4140162082574,0.5730309904981665,44.74834702464436,2.2719251426888463e-06,1.692825770195883,9022.119,14827.68,6664.37
104.83083927668284,314.49251783004854,0.5718754886477259,44.880651839978626,2.279671092369767e-06,1.7066356083429117,9029.394,14830.33,6652.52
104.80505746062663,314.41517238187987,0.5717287497863377,44.88499298737728,2.28617187040431e-06,1.7125283370956303,9036.818,14824.56,6725.43
104.78179370675399,314.34538112026195,0.5716750949541559,44.880651839978626,2.274888059212654e-06,1.7044492939303635,9043.964,14825.42,6719.98
104.78237417031572,314.34712251094714,0.5716360376181192,44.88499298737728,2.2943067788876253e-06,1.719272890524915,9051.179,14818.56,6720.63
104.90498588223556,314.7149576467067,0.5720272020086545,44.89648033126294,2.3028769479892027e-06,1.7229402507431766,9058.544,14832.21,6722.349999999999
104.82246946812958,314.4674084043887,0.5717998897075764,44.88499298737728,2.300382554904276e-06,1.722672706755029,9065.685,14821.79,6716.71
105.03671460939155,315.11014382817467,0.5726732966249497,44.88499298737728,2.2871403715291556e-06,1.7066557160628772,9072.989,14855.539999999999,6742.88
104.98970459825705,314.96911379477115,0.5725780128656465,44.8749081680358,2.263207039912113e-06,1.6894544124289972,9080.168,14857.699999999999,6739.57
104.90861140864881,314.7258342259464,0.5722476204242634,44.8749081680358,2.2283744200126624e-06,1.6656992999628784,9087.464,14859.33,6706.92
104.69289853649164,314.07869560947495,0.5713356439092205,44.878113938422494,2.1909919399418493e-06,1.6438675919272594,9094.602,14843.63,6719.12
104.72220358132697,314.16661074398087,0.5714862117737423,44.8749081680358,2.1923897141119495e-06,1.6439053161869466,9101.569,14847.060000000001,6717.450000000001
104.7313223777838,314.1939671333514,0.571523521815524,44.8749081680358,2.1850338541045014e-06,1.6381401198440024,9108.535,14850.960000000001,6719.599999999999
104.85276591485078,314.5582977445523,0.571989221773441,44.878113938422494,2.1691358254245824e-06,1.6231311314583121,9115.612,14873.27,6738.18
105.01755040642684,315.0526512192805,0.5723263048405531,44.91324383891004,2.2082652051017477e-06,1.6501372244649977,9123.02,14881.94,6690.1900000000005
105.07372147199885,315.22116441599655,0.5717082888404832,45.00220396714086,2.2282292777961478e-06,1.6692641140092381,9130.33,14883.570000000002,6743.5
104.95503685276773,314.8651105583032,0.5710737948223115,45.017965671542115,2.2373822335192733e-06,1.6804691086447119,9137.434,14864.39,6724.86
105.0061892748237,315.0185678244711,0.5710944764307813,45.03773458892674,2.2435306384028855e-06,1.6849448258048472,9144.757,14869.38,6740.54
105.01452582791285,315.04357748373855,0.5708327954229684,45.06879048954785,2.2385834682665763e-06,1.683026302958743,9151.943,14872.74,6748.15
105.00208523655323,315.0062557096597,0.5703487958808273,45.114272356909105,2.222973953443997e-06,1.6745953401159406,9159.103,14877.34,6754.96
104.95582610414228,314.86747831242684,0.5701594277182428,45.114272356909105,2.1961508575315235e-06,1.655668038668157,9166.335,14880.76,6763.59
104.88337609818572,314.65012829455713,0.5693129729662854,45.17190943698658,2.1581478946789566e-06,1.632645565435577,9173.352,14885.45,6772.8
104.94188196709145,314.82564590127436,0.5692437850854681,45.20436786215188,2.1089016334787538e-06,1.5958408489747282,9180.504,14911.68,6789.76
105.11898080377199,315.35694241131597,0.5697452231172337,45.22794363187071,2.170025596067985e-06,1.6387392834252992,9187.675,14913.96,6695.58
105.25527209610229,315.76581628830684,0.5703023446599826,45.22794363187071,2.2116936762683653e-06,1.6664136066097879,9195.0,14917.37,6788.820000000001
105.22030647966407,315.6609194389922,0.5702058879846746,45.223068189407606,2.2422046633634885e-06,1.6900673643567021,9202.166,14901.51,6768.45
105.2540439338459,315.76213180153775,0.5703436514246318,45.223068189407606,2.2615814291012822e-06,1.7037146225900008,9209.435,14899.07,6771.9800000000005
105.29653545296621,315.8896063588986,0.5704707335591959,45.22794363187071,2.269824678893413e-06,1.7090379434393081,9216.547,14901.910000000002,6770.360000000001
105.29962437975618,315.8988731392685,0.5704833336464801,45.22794363187071,2.266779376279146e-06,1.7066572564618816,9223.901,14903.43,6771.25
105.36968025048492,316.10904075145476,0.5696970879731789,45.34088025111868,2.2526127593384973e-06,1.7014407313554019,9231.005,14919.66,6788.89
105.27190393644946,315.8157118093484,0.5688082836864292,45.39237293795499,2.2273094061558954e-06,1.6884377269919741,9238.256,14916.29,6796.599999999999
105.40937976654206,316.22813929962615,0.5693706476739657,45.39237293795499,2.256628493224408e-06,1.7067449304730558,9245.549,14924.32,6803.39
105.53797939150887,316.6139381745266,0.5698953760563747,45.39237293795499,2.2853806743090346e-06,1.7247951760789177,9252.723,14931.32,6803.38
105.74164089236302,317.22492267708907,0.5705052350594602,45.415481199492426,2.30541119338532e-06,1.7355879977001771,9259.884,14951.93,6820.46
105.78183519078215,317.34550557234644,0.5704588187308504,45.43765444466707,2.3090356986927454e-06,1.7386459618868197,9267.241,14956.369999999999,6748.83
105.76150675953778,317.28452027861334,0.5703762565715393,45.43765444466707,2.304055550313868e-06,1.7354806747093459,9274.402,14955.43,6748.84
105.49830505051466,316.494915151544,0.5683978691467955,45.53329326120351,2.2906579238976418e-06,1.739367606170016,9281.641,14926.09,6800.06
105.84584721217499,317.53754163652496,0.569815023824893,45.53329326120351,2.332202767348243e-06,1.760709265215048,9288.915,14958.019999999999,6817.700000000001
105.9582188785204,317.8746566355612,0.5702712470713878,45.53329326120351,2.3629083166707882e-06,1.7805731034524226,9296.123,14962.05,6825.99
105.94763799278877,317.8429139783663,0.5702283304862097,45.53329326120351,2.3747052222146157e-06,1.789776083352585,9303.424,14956.35,6836.37
106.10546194912845,318.3163858473854,0.5708675837721329,45.53329326120351,2.3756169488055574e-06,1.7857980909277322,9310.717,14977.28,6834.93
106.14540823886605,318.4362247165982,0.5712146960867146,45.51359113070193,2.3735953168833495e-06,1.7817517586460596,9317.936,14983.1,6782.9800000000005
106.11098438329415,318.3329531498824,0.5710755922657571,45.51359113070193,2.360476352456524e-06,1.7729105133544854,9325.158,14983.230000000001,6768.150000000001
105.86205149817168,317.58615449451503,0.5700669835263112,45.51359113070193,2.336303352292107e-06,1.761992847639064,9332.528,14958.43,6814.75
105.70289291781214,317.1086787534364,0.5694196263285773,45.51359113070193,2.2929446530253777e-06,1.7338653601972074,9339.658,14952.640000000001,6811.21
105.67636052246718,317.02908156740153,0.5693115195708733,45.51359113070193,2.2383496377841913e-06,1.6933284696101205,9346.961,14968.84,6830.759999999999
105.78291320597683,317.3487396179305,0.5697453421226977,45.51359113070193,2.2936040980623825e-06,1.7320612799416084,9354.178,14963.22,6823.62
106.22967353153277,318.68902059459833,0.5709971650958232,45.57283109597275,2.3457610347264484e-06,1.762422294577453,9361.552,15005.470000000001,6855.79
106.35579246474097,319.06737739422294,0.57105752424722,45.62051693047486,2.3867206403430973e-06,1.7927543494827043,9368.896,15008.27,6799.929999999999
106.46481556109237,319.3944466832771,0.5705997147291153,45.71602217324518,2.4246647519780956e-06,1.824662209443841,9376.052,15010.59,6792.6900000000005
106.4323923892324,319.2971771676972,0.5704689038083655,45.71602217324518,2.4352176597715642e-06,1.833582345828064,9383.279,15002.4,6845.919999999999
106.39775412336722,319.19326237010165,0.5725291898981493,45.48193414813331,2.4349057297065514e-06,1.817987874093303,9390.561,14994.26,6845.06
106.56479725218912,319.69439175656737,0.5710025885466032,45.71602217324518,2.42348069168605e-06,1.8207744838546362,9397.723,15024.46,6868.92
106.53994512025179,319.61983536075536,0.5708486071249448,45.721765845188,2.4093223366123977e-06,1.8112753955023386,9404.985,15026.36,6810.01
106.46377539890864,319.3913261967259,0.5697812577486181,45.802711547452084,2.376042974849016e-06,1.7940537816457416,9412.297,15029.439999999999,6805.04
106.31125758782079,318.93377276346234,0.5690603947064505,45.81373138315635,2.373011547678096e-06,1.7970406466978848,9419.588,15010.160000000002,6858.04
106.31057616953157,318.9317285085947,0.5690576325153387,45.81373138315635,2.3603555187029074e-06,1.7874765879849597,9426.814,15014.66,6859.69
106.28226005998037,318.8467801799411,0.568688949049062,45.84071328391104,2.3381809167607556e-06,1.7733477504844313,9434.026,15019.289999999999,6863.7300000000005
106.22311503407786,318.6693451022336,0.568192268533239,45.86796233219796,2.3065348440935514e-06,1.7528918180251718,9441.272,15023.189999999999,6867.81
106.14603557513948,318.43810672541844,0.5678787051850976,45.86796233219796,2.2654789808888875e-06,1.7238922707597621,9448.474,15027.67,6875.41
106.04472176896087,318.1341653068826,0.5674658618829679,45.86796233219796,2.2148502270453655e-06,1.688204345605118,9455.689,15032.33,6877.01
106.2107755486608,318.6323266459824,0.5678446721551854,45.89955252788353,2.218210128700706e-06,1.6881576466308106,9462.864,15054.08,6893.5199999999995
106.2168981477308,318.6506944431924,0.5676891232555576,45.918720363320645,2.2019816239767495e-06,1.6768695531409767,9470.242,15061.09,6803.200000000001
106.16624913640797,318.49874740922394,0.567382227042823,45.92940626460963,2.1738705206915044e-06,1.6575334554634134,9477.399,15064.6,6810.13
105.91355192582132,317.740655777464,0.5662787967438969,45.93695318239498,2.1341222579731568e-06,1.634555415011175,9484.676,15044.79,6872.54
105.98972118535364,317.96916355606095,0.5665904894488689,45.93695318239498,2.1486406063988494e-06,1.6435879015114485,9491.895,15049.88,6878.14
106.00727950282904,318.0218385084871,0.5663932571702939,45.96547118145996,2.1456392757758086e-06,1.6426107583002374,9499.181,15053.75,6882.41
106.01702682588862,318.0510804776659,0.5660110477473586,46.01021839310759,2.140980646532761e-06,1.6415968403441334,9506.586,15057.380000000001,6889.11
105.99394090663111,317.98182271989333,0.5659165231563803,46.01021839310759,2.1269978376554674e-06,1.631503196723611,9513.752,15059.32,6890.46
105.98464949661545,317.9539484898463,0.5658784681400781,46.01021839310759,2.103613502733004e-06,1.613816336304931,9520.963,15066.560000000001,6894.46
106.07151133818786,318.2145340145636,0.5662339697752284,46.01021839310759,2.0709670741622267e-06,1.5864734622724121,9528.119,15090.310000000001,6914.04
105.97804415855904,317.93413247567713,0.5657663340770047,46.01923462232018,2.0291130487867345e-06,1.5573729730389445,9534.835,15092.93,6864.4800000000005
105.89022799524005,317.6706839857202,0.5651539311293909,46.04594937554265,1.9859304459352384e-06,1.528033337288563,9542.293,15097.009999999998,6849.51
105.68805790992886,317.0641737297866,0.5642355428863008,46.05509917852134,1.988667304018737e-06,1.535866605784023,9549.371,15068.42,6882.23
