Repository: keshavkasturirangan/dynamic-diafiltration-pyomo

## Files

- `preprocess_nacl.py` — the salt-general pipeline (module name kept for
  backward compatibility with existing NaCl importers): raw-sheet loading,
  water flux (Jw) from a smoothed mass-vs-time slope, per-experiment
  conductivity calibration, the `Salt` dataclass (per-salt ICP molar mass,
  valence-aware ionic-strength multiplier, CP solution diffusivity),
  concentration polarization (CP, optional), derived columns.
- `validate.py` — validates the original NaCl pipeline against the two runs
  where we have both raw and already-processed (Excel) data.
- `process_raw_runs.py` — applies the pipeline to the 6 raw-only NaCl runs;

File: data3_regression_july26_AD/analysis/preprocessing/processed/CaCl2_MC5_05.27.26_CaCl2_nonCP.csv (part 6 of 6)
# ionic strength: I = 3.0 * c_salt (valence-aware, z=2)
# CP: solution D_s = 1.332715e-09 m^2/s, k = 2.247058e-05 m/s
# apply_cp: False
c_int_mM,ionic_strength_mM,rejection,c_p_mM,Jw_m3_m2_s,B_um_s,time_s,ret_cond_uS_cm,perm_cond_uS_cm
100.83329993989182,302.4998998196754,0.5432093613825089,46.059707473452214,2.0851751144217476e-06,1.7534463502651263,9563.965,15097.77,6912.17
100.67969010886262,302.0390703265879,0.5416659756666271,46.14492753623188,2.1153689651597734e-06,1.789932567867834,9571.02,15074.769999999999,6895.83
100.7373271889401,302.2119815668203,0.5417366111089013,46.16422894543512,2.1439218800846835e-06,1.813576720012158,9578.282,15083.4,6909.28
100.94403259199895,302.83209777599683,0.5426750075259605,46.16422894543512,2.1627558961208783e-06,1.822605261343917,9585.494,15114.35,6930.53
101.01629599946571,303.04888799839716,0.5429876160069605,46.165698256862356,2.1637819358398867e-06,1.8211743910685876,9592.78,15125.17,6936.03
101.03927068723704,303.1178120617111,0.5421357282658485,46.262272089761574,2.155279512046289e-06,1.8202553949417972,9599.931,15128.61,6926.85
101.03332665464502,303.0999799639351,0.5421087910141118,46.262272089761574,2.145096599665343e-06,1.8118519597788874,9607.297,15127.72,6854.879999999999
100.81079276030188,302.43237828090565,0.5410980231079076,46.262272089761574,2.1805020421930377e-06,1.8492706590060475,9614.498,15094.4,6912.39
101.11126694717159,303.33380084151474,0.5424617504404075,46.262272089761574,2.212083887573894e-06,1.8657776128507413,9621.742,15139.390000000001,6942.280000000001
100.86161757830763,302.5848527349229,0.540307548465403,46.365324250317244,2.223771048202295e-06,1.891979424872371,9628.913,15102.01,6923.67
101.16629933880986,303.4988980164296,0.5413949244865368,46.39537834769252,2.223401940014831e-06,1.883400394941528,9636.104,15147.63,6961.04
101.17237694516798,303.51713083550396,0.5414224737169391,46.39537834769252,2.2109357218751546e-06,1.872632709809588,9643.576,15148.54,6966.79
101.2171241568156,303.6513724704468,0.5416252068591456,46.39537834769252,2.1864372205125382e-06,1.8503712456066173,9650.689,15155.24,6946.780000000001
101.22527215654846,303.6758164696454,0.5414285393818873,46.4190209042944,2.2157662733663333e-06,1.8766782732324203,9658.113,15156.46,6950.32
101.13938422493823,303.4181526748147,0.541112417126707,46.411607560275165,2.23568513541182e-06,1.8959612002669108,9665.207,15143.599999999999,6946.62
101.04728511320378,303.14185533961137,0.5408547761009557,46.39537834769252,2.2376874606657683e-06,1.8996291713465239,9672.418,15129.810000000001,6942.78
101.16362786348762,303.4908835904629,0.5412223885159201,46.411607560275165,2.285442335805319e-06,1.9372993398895924,9679.693,15147.23,6960.46
101.34856074267014,304.04568222801043,0.5420595298031226,46.411607560275165,2.3371710344601604e-06,1.9744790813657291,9687.038,15174.92,6949.21
101.35964736525747,304.0789420957724,0.5413683451739457,46.486742803713355,2.376762481441083e-06,2.0135246541641796,9694.033,15176.58,6927.85
101.2896547118146,303.86896413544383,0.5405272284898557,46.53983837574301,2.3964479462975602e-06,2.0370899403928893,9701.4,15166.1,6972.25
101.30254458024446,303.9076337407334,0.5403325283507483,46.56548453883658,2.4122449604730895e-06,2.05212620710396,9708.79,15168.03,6972.31
101.23488946770854,303.70466840312565,0.5400213749925781,46.56588526013491,2.4083400009736624e-06,2.051372359498665,9715.975,15157.9,6968.410000000001
101.33126293995859,303.99378881987576,0.5404588484431857,46.56588526013491,2.45085447558222e-06,2.0839116451724107,9723.299,15172.33,6977.26
101.34675749682762,304.04027249048283,0.5405291061078838,46.56588526013491,2.4923639548099684e-06,2.118606900684572,9730.659,15174.65,6980.05
101.37647765978762,304.1294329793629,0.5403377011812295,46.598944767247716,2.5249016302145843e-06,2.1479198751049773,9737.684,15179.1,6982.929999999999
101.5435116543111,304.6305349629333,0.5409734604656241,46.61116676684699,2.548266674936376e-06,2.1622540089120403,9745.032,15204.11,6969.45
101.56060909637348,304.68182728912046,0.5409876060965353,46.617578307620384,2.5619266357894306e-06,2.1737209223401606,9751.954,15206.67,6962.469999999999
101.58024443999199,304.74073331997596,0.5408869786930763,46.63681292994056,2.566000011391177e-06,2.178059491744397,9759.21,15209.609999999999,6979.09
101.44326454284379,304.3297936285314,0.540161694899632,46.647498831229555,2.5521803144731e-06,2.1726647431671378,9766.35,15189.1,6984.530000000001
101.47064716489682,304.41194149469044,0.5402107521786061,46.655112535897956,2.528904102792182e-06,2.1524246056672673,9773.629,15193.199999999999,6988.7
101.49542509851067,304.486275295532,0.5402052127702277,46.667067387965,2.503926084930487e-06,2.1312126100297064,9780.798,15196.910000000002,6987.459999999999
101.51866693381422,304.5560008014427,0.5402289020215929,46.67534896146397,2.5245515492054273e-06,2.148563013451794,9788.093,15200.390000000001,6985.67
101.54811994924198,304.6443598477259,0.5403030621908871,46.681359780939026,2.532931831091557e-06,2.1550516514019797,9795.449,15204.800000000001,6995.339999999999
101.5732318172711,304.71969545181327,0.5404167126933779,46.681359780939026,2.5291997115355618e-06,2.150891877287268,9802.714,15208.56,6989.6
101.60161624256996,304.8048487277099,0.5401677928009356,46.71969545181326,2.5133548925233836e-06,2.1395602312955835,9809.779,15212.81,7000.61
101.78154010552328,305.34462031656983,0.5406348529339392,46.754892139183866,2.4854004565975986e-06,2.111788280143524,9817.056,15239.75,7016.200000000001
101.78902023642557,305.3670607092767,0.5396457026403347,46.85901288986844,2.4453605664225405e-06,2.0860580188790347,9824.387,15240.869999999999,6948.389999999999
101.81800574367196,305.4540172310159,0.5381316492196566,47.026514392573304,2.451006727747341e-06,2.103653328581886,9831.648,15245.210000000001,7059.1900000000005
101.66993922393642,305.0098176718093,0.5368868504582528,47.08468576771522,2.446861196860686e-06,2.110637640691769,9838.744,15223.039999999999,7041.280000000001
101.74186869698792,305.22560609096377,0.5368276222428926,47.12402324183531,2.4325235565652563e-06,2.0987700203227053,9845.913,15233.81,7049.99
101.73278568089228,305.19835704267683,0.5367862687880149,47.12402324183531,2.4003691939179147e-06,2.0713718573902673,9853.332,15232.45,7055.88
101.91611567488145,305.7483470246444,0.5376195125787193,47.12402324183531,2.366662450232816e-06,2.035451674831208,9860.37,15259.9,7075.68
101.95131236225207,305.8539370867562,0.5364820699671212,47.25626127028652,2.3231508827225377e-06,2.0071911972372156,9867.767,15265.17,7076.52
101.97361918119282,305.92085754357845,0.5365834649222484,47.25626127028652,2.2780170653775463e-06,1.9673934146260328,9874.893,15268.509999999998,7035.9
101.98503973819543,305.95511921458626,0.5366353595429535,47.25626127028652,2.2708468926643053e-06,1.9607916907461522,9882.11,15270.22,7081.04
101.93835570693916,305.8150671208175,0.536368121295427,47.26187136846324,2.2515124772866624e-06,1.9461875497933376,9889.489,15263.23,7081.16
101.80344620316569,305.4103386094971,0.5362844526317929,47.207840780070796,2.21988891992924e-06,1.9194981330334742,9896.45,15243.029999999999,7064.94
101.89227275763041,305.67681827289124,0.5363157456609814,47.245842516529756,2.1761931904569367e-06,1.881478448056848,9903.569,15256.33,7066.4800000000005
101.97689173846257,305.93067521538774,0.5367005042897374,47.245842516529756,2.128753839589675e-06,1.8376181361677184,9910.222,15269.0,7079.42
101.85427102117146,305.56281306351434,0.5361427454847797,47.245842516529756,2.1271063645371317e-06,1.8403190691760567,9917.426,15250.640000000001,7068.43
101.85019702130502,305.5505910639151,0.5360461585977208,47.253790155613444,2.124026955069009e-06,1.8383686726235653,9924.774,15250.03,7074.12
101.85420423428839,305.5626127028652,0.5357949147018845,47.28123956454952,2.1110268901962932e-06,1.8289636402678968,9931.934,15250.63,7075.31
102.10832832431711,306.32498497295137,0.5365185222007394,47.3253189073666,2.0803669476723956e-06,1.7971635784666864,9939.082,15288.68,7103.07
101.89233954451346,305.6770186335404,0.535536045997926,47.3253189073666,2.0484982199819957e-06,1.7766378008152466,9946.42,15256.34,7086.02
102.23281907433382,306.69845722300147,0.5368418508269247,47.34996326721432,2.015376050765121e-06,1.7387575877743022,9953.569,15307.320000000002,7120.59
102.24697789354173,306.7409336806252,0.5360333232306342,47.43919054297736,1.956452814316238e-06,1.6934188065838167,9960.797,15309.44,7117.009999999999
102.27910238429173,306.8373071528752,0.5364794227598478,47.408468576771526,1.8879160315118993e-06,1.6311677421019395,9968.05,15314.25,7018.24
102.00146931142723,306.0044079342817,0.5340038552500281,47.532291457957655,1.8738446838140204e-06,1.635202423976353,9975.362,15272.679999999998,7089.71
102.29366192479797,306.88098577439393,0.5353349311817441,47.532291457957655,1.9059340126349577e-06,1.654330602318593,9982.651,15316.43,7119.22
102.10351966873706,306.3105590062112,0.5343250505626649,47.54705135911308,1.9367908265061553e-06,1.6879518735911723,9989.882,15287.96,7098.47
102.25285513925067,306.75856541775204,0.5348555745405714,47.56234555533294,1.9502948861780333e-06,1.6961004755105717,9997.16,15310.320000000002,7121.51
102.26073599145128,306.78220797435387,0.5346484668386506,47.58719027582983,1.954497695611819e-06,1.7011710602880437,10004.376,15311.5,7125.2300000000005
102.4200894944233,307.2602684832699,0.5353724985914905,47.58719027582983,1.94931457574481e-06,1.6917289609950388,10011.565,15335.359999999999,7138.650000000001
102.44039270687237,307.3211781206171,0.5354645856151881,47.58719027582983,1.9430382212564413e-06,1.6856578185089357,10018.808,15338.4,7136.339999999999
102.46563814866761,307.3969144460028,0.5353013717737636,47.615641488011754,1.9271764197471996e-06,1.6729944771839023,10026.19,15342.18,7129.49
102.32865825151941,306.98597475455824,0.5344991766563305,47.63407466773526,1.8940090615279327e-06,1.6495119470099957,10033.511,15321.67,7125.19
102.31603553062179,306.9481065918654,0.5344417478579979,47.63407466773526,1.8515071258638443e-06,1.6128688015118609,10040.698,15319.779999999999,7122.650000000001
102.37707874173513,307.1312362252054,0.5347193409581366,47.63407466773526,1.8575180905772076e-06,1.6163006930276915,10047.804,15328.92,7132.25
102.41654978962133,307.24964936886397,0.5348510547557424,47.63895011019836,1.8645848293244598e-06,1.621591018596388,10054.955,15334.83,7132.98
102.57723903025447,307.7317170907634,0.5353570472866204,47.66179122420357,1.928457701400897e-06,1.6737321103798677,10062.19,15358.890000000001,7148.2
102.60034729179189,307.8010418753757,0.5351485938023804,47.69391571495359,1.974996779785515e-06,1.7155609506433562,10069.377,15362.349999999999,7145.8
102.5241434582248,307.5724303746744,0.5347424978535515,47.700126895077815,2.020020039742122e-06,1.7575365372093126,10076.75,15350.939999999999,7136.4
102.49128431176116,307.4738529352835,0.5344382452257979,47.71602217324518,2.047822361286001e-06,1.783906336237891,10083.974,15346.019999999999,7141.21
102.51993588459227,307.55980765377683,0.534568357251417,47.71602217324518,2.0660845410320836e-06,1.7988740054393961,10091.019,15350.31,7142.14
102.54177519535163,307.6253255860549,0.5346674847169194,47.71602217324518,2.0753491960427476e-06,1.806220668153398,10098.486,15353.58,7144.52
102.56982568623523,307.7094770587057,0.5347947424692892,47.71602217324518,2.0751095121001854e-06,1.8050885289629228,10105.674,15357.78,7149.15
102.7557603686636,308.26728110599083,0.5353355925858041,47.746944500100184,2.0652785115847962e-06,1.7926351787958248,10112.864,15385.619999999999,7172.01
102.758632204635,308.27589661390505,0.5348591743819888,47.79723502304147,2.054298157064633e-06,1.7865224840663765,10120.137,15386.05,7156.679999999999
102.77232351566154,308.31697054698463,0.5347307334888649,47.81680357977693,2.097422816097335e-06,1.8249678092041959,10127.247,15388.1,7135.849999999999
102.65411073265211,307.96233219795636,0.5340348982459793,47.83323315300875,2.120576441377687e-06,1.850280984499635,10134.509,15370.4,7159.61
102.68409804314435,308.05229412943305,0.5341709761825939,47.83323315300875,2.131691006282604e-06,1.8589619893491451,10141.767,15374.890000000001,7162.07
102.70880918987511,308.1264275696253,0.5340268516164355,47.859547184932886,2.139009509362806e-06,1.866424866995386,10149.14,15378.59,7166.01
102.74280371335071,308.2284111400521,0.5336135437034573,47.91785213384092,2.1843347302203374e-06,1.909142198907662,10156.212,15383.68,7174.74
102.90696587190277,308.7208976157083,0.5343575458877252,47.91785213384092,2.2205452794654596e-06,1.9349968225488017,10163.633,15408.26,7190.15
102.94409937888199,308.83229813664593,0.5339578378364351,47.97629065651506,2.2553948180637783e-06,1.9685244846334196,10170.689,15413.82,7199.16
102.95284846056235,308.85854538168707,0.5339974427721337,47.97629065651506,2.2807146720175034e-06,1.9903070395803286,10177.854,15415.13,7194.4800000000005
102.98003072196622,308.94009216589865,0.5338824322922071,48.00080144259668,2.296372053423474e-06,2.0048971296887594,10185.164,15419.2,7098.77
102.84111400520938,308.52334201562815,0.5332528054862842,48.00080144259668,2.3263381092916895e-06,2.036204544694451,10192.567,15398.4,7183.49
102.79149135109864,308.3744740532959,0.5330274829981475,48.00080144259668,2.34589325690635e-06,2.0551804808140424,10199.481,15390.97,7170.59
102.85574033259869,308.5672209977961,0.533319178031491,48.00080144259668,2.362856341270685e-06,2.067616888647863,10206.936,15400.59,7187.160000000001
102.9728845254792,308.9186535764376,0.5337638222015251,48.009684098043145,2.3610836927400843e-06,2.0623777606827476,10213.993,15418.13,7195.76
103.05716957189608,309.1715087156882,0.5336739951071723,48.058238162024985,2.340574252297919e-06,2.045201096991651,10221.319,15430.75,7206.69
102.93147665798438,308.79442997395313,0.5323953586604663,48.13123622520537,2.325343903346653e-06,2.042357402685271,10228.524,15411.93,7188.49
103.15167301142056,309.4550190342617,0.532945503046313,48.17745274828024,2.291536419077261e-06,2.008221072033657,10235.831,15444.9,7218.46
103.17317838776464,309.5195351632939,0.5330124312861371,48.18059173178388,2.2473504556781945e-06,1.9689685713573108,10243.11,15448.119999999999,7213.61
103.18299605957391,309.54898817872174,0.5327733616231887,48.20984438656248,2.2581486239452544e-06,1.9803302239186915,10250.096,15449.59,7214.08
103.19328123956456,309.57984371869367,0.5328199296750464,48.20984438656248,2.2606966213640943e-06,1.9821938852707397,10257.475,15451.13,7221.0
103.2436385493889,309.73091564816673,0.5328834886830498,48.226808254858746,2.246823347777181e-06,1.9695267465556427,10264.695,15458.67,7224.01
103.25345622119818,309.76036866359453,0.5327332094017261,48.24691110665866,2.224862102244461e-06,1.9514536651600942,10272.101,15460.140000000001,7226.87
102.99959927870167,308.998797836105,0.5315484955709748,48.250317237694524,2.2025358320829847e-06,1.9410857761713682,10279.168,15422.13,7188.23
103.20931009149804,309.62793027449413,0.5325003413459578,48.250317237694524,2.1637214894305215e-06,1.8996026465906097,10286.439,15453.53,7224.52
103.30468176050223,309.9140452815067,0.5327800121672039,48.26601215521272,2.1882187630180834e-06,1.9189525141418937,10293.695,15467.81,7232.2300000000005
103.29960595738999,309.89881787216996,0.5329089904021775,48.250317237694524,2.202253230581766e-06,1.9302595816336223,10300.829,15467.050000000001,7235.48
103.13263874974955,309.3979162492486,0.5321527905945129,48.250317237694524,2.1975428686021614e-06,1.9319908056403436,10308.279,15442.05,7209.54
103.40853536365458,310.22560609096377,0.5343685091608024,48.15027048687638,2.1822037227068153e-06,1.901501969707305,10315.39,15483.359999999999,7245.48
103.43558405129234,310.306752153877,0.5344902730669622,48.15027048687638,2.164380166649201e-06,1.8850483743600803,10322.728,15487.41,7161.79
103.44613637881521,310.33840913644565,0.5345377587563811,48.15027048687638,2.119850463040145e-06,1.8459132801461988,10329.966,15488.99,7166.74
103.36933146330061,310.1079943899018,0.5332996500078501,48.24250317237695,2.0648216992072933e-06,1.8069635141842764,10337.253,15477.49,7189.29
103.2787016629934,309.8361049889802,0.5328901080709161,48.24250317237695,2.0571588454916815e-06,1.8032221492666571,10344.276,15463.92,7223.35
103.3338676283978,310.0016028851934,0.5323878083114337,48.32017631737128,2.048891170306965e-06,1.7996026124590259,10351.58,15472.18,7234.9800000000005
103.36358779135779,310.0907633740734,0.5322315000100151,48.35023041474655,2.0959344140550625e-06,1.8420783003664307,10358.853,15476.630000000001,7239.4800000000005
103.41381152741602,310.2414345822481,0.53234501086595,48.36198490616444,2.124324617379789e-06,1.8661788606639191,10366.246,15484.15,7241.240000000001
103.42242703533027,310.26728110599083,0.5320565641015044,48.395845855873915,2.1418915649928095e-06,1.8837923744768013,10373.45,15485.44,7246.31
103.4514793294597,310.3544379883791,0.5318232203277127,48.43358044480065,2.148544643598669e-06,1.8914155564744362,10380.672,15489.789999999999,7251.96
103.62879850397383,310.8863955119215,0.5320810191063099,48.489881787216994,2.152818112573835e-06,1.893216298106208,10387.984,15516.34,7273.37
103.65484538836573,310.9645361650972,0.5319846858038277,48.51205503239164,2.1464930741192616e-06,1.8883844917187755,10395.12,15520.24,7275.96
103.67915581379819,311.0374674413946,0.5320184129225426,48.51993588459227,2.1216375875435023e-06,1.8662649662209196,10402.359,15523.880000000001,7278.76
103.53997194950912,310.6199158485274,0.5312370993043944,48.53569758899353,2.085881536710866e-06,1.8405790577057022,10409.775,15503.04,7260.39
103.54905496560475,310.6471648968143,0.5312782177962384,48.53569758899353,2.039451085305565e-06,1.799311764346512,10417.0,15504.4,7263.71
103.5769050958392,310.73071528751757,0.5315564233194937,48.51993588459227,1.989926785721705e-06,1.753658463977466,10424.239,15508.570000000002,7264.89
103.59814332465105,310.79442997395313,0.5317285283736521,48.51205503239164,2.0508418057327193e-06,1.8060921300962183,10431.592,15511.75,7267.25
103.78581446603889,311.35744339811663,0.5325752822581943,48.51205503239164,2.1010658247315042e-06,1.8440399560375336,10438.529,15539.85,7288.12
103.80491551459293,311.4147465437788,0.5325853728210845,48.51993588459227,2.1404728392135966e-06,1.8785501164406173,10445.6,15542.71,7223.35
103.82735590729982,311.48206772189945,0.5325345891276703,48.53569758899353,2.1690542431000497e-06,1.9040224872830713,10452.689,15546.07,7224.64
103.84345154611634,311.530354638349,0.5320815925415217,48.59026247245041,2.1868243107507484e-06,1.923117362490084,10460.13,15548.48,7238.22
103.71882722233354,311.15648166700066,0.5315193608168027,48.59026247245041,2.1940069040396917e-06,1.9337955163050558,10467.213,15529.820000000002,7277.05
103.71241568156016,311.13724704468046,0.5313854333157746,48.60114873438857,2.190350984493321e-06,1.9316118077981825,10474.349,15528.86,7275.42
103.72971348427168,311.1891404528151,0.5313322323414749,48.614773258532026,2.175810397117411e-06,1.9191988356728715,10481.677,15531.449999999999,7279.09
103.72196620583719,311.1658986175116,0.5312972262591362,48.614773258532026,2.1506013180731228e-06,1.897229560351571,10488.985,15530.29,7285.4400000000005
103.79576571161425,311.38729713484275,0.5316304771660616,48.614773258532026,2.1883063917257424e-06,1.9279105779838337,10496.138,15541.34,7298.3
103.98577439390904,311.95732318172713,0.5320784673396365,48.6571829292727,2.2176343050807603e-06,1.9502364906851568,10503.277,15569.789999999999,7312.9
103.99672744273026,311.99018232819077,0.531301877862213,48.74307086088293,2.230263446075853e-06,1.9674695923423662,10510.641,15571.43,7208.62
104.01796567154211,312.05389701462633,0.5306078290242902,48.825218727042014,2.2346522965460463e-06,1.9768428497944133,10517.844,15574.61,7218.46
103.98457223001404,311.95371669004214,0.5303234955788874,48.8391103987177,2.22254582811825e-06,1.9683788558657715,10524.944,15569.61,7312.68
103.90756695385026,311.7227008615508,0.5301091137209732,48.825218727042014,2.2099485592708543e-06,1.9589074405037066,10532.371,15558.08,7310.6
104.05797101449276,312.1739130434783,0.5306547886474204,48.8391103987177,2.188868359850385e-06,1.9359759017637708,10539.389,15580.6,7323.78
104.05216055566687,312.1564816670006,0.5299161153627181,48.91324383891004,2.1593296387361982e-06,1.9155221654180794,10546.677,15579.73,7329.43
103.97595672209978,311.92787016629933,0.5295715915397422,48.91324383891004,2.176977993001883e-06,1.9338505102270516,10553.929,15568.32,7310.469999999999
104.11614238963467,312.34842716890404,0.5302049930368951,48.91324383891004,2.2089014668370923e-06,1.9572257779951392,10561.22,15589.31,7327.9
104.17377946971214,312.52133840913643,0.5313182381776055,48.82435049756228,2.231192904055779e-06,1.9681602213115281,10568.543,15597.939999999999,7341.26
104.20349963267215,312.61049889801643,0.5314519121749937,48.82435049756228,2.2601892466440023e-06,1.9926682459446758,10575.773,15602.39,7243.65
104.22901222199961,312.68703666599885,0.5304497376364922,48.94076003472918,2.271540380827319e-06,2.010751078017676,10582.905,15606.210000000001,7256.3
103.94583583784146,311.8375075135244,0.5289713765459743,48.96146396847659,2.2729330445087465e-06,2.0239592738437566,10590.237,15563.81,7300.01
104.2201963534362,312.66058906030855,0.5302113632329353,48.96146396847659,2.2725984788671723e-06,2.0136138441017755,10597.328,15604.89,7335.54
104.20349963267215,312.61049889801643,0.53010340082513,48.96487009951245,2.2546146395539547e-06,1.9985454723120408,10604.862,15602.39,7331.0
104.18052494490084,312.5415748347025,0.5298452780475609,48.980965738329,2.226837362849597e-06,1.975969484944388,10611.796,15598.95,7333.92
104.11600881586858,312.3480264476058,0.5295539437652388,48.980965738329,2.2606746448779473e-06,2.0083420841904447,10619.27,15589.29,7331.509999999999
104.35009684098044,313.05029052294134,0.5307635394519066,48.96487009951245,2.282686559802717e-06,2.0180733645883504,10626.377,15624.34,7355.179999999999
104.37754624991653,313.1326387497496,0.530732734212286,48.980965738329,2.2765831322983353e-06,2.0129264184499185,10633.72,15628.45,7353.62
104.38382421692381,313.15147265077144,0.5306144385673401,48.99625993454886,2.2586231677428036e-06,1.9979952044241693,10640.797,15629.390000000001,7253.4400000000005
104.26621251586188,312.79863754758566,0.5296333922204899,49.043344687103456,2.236684121377668e-06,1.9863957565740635,10647.904,15611.779999999999,7329.11
104.2934615641488,312.8803846924464,0.5297562862371973,49.043344687103456,2.1948547474505807e-06,1.9482857956100805,10655.185,15615.859999999999,7336.21
104.35624123422161,313.06872370266484,0.5300391801480424,49.043344687103456,2.2069637315110066e-06,1.9568109745297648,10662.542,15625.26,7343.26
104.29953917050692,312.89861751152074,0.5295749377111912,49.065117210979764,2.2094590863422024e-06,1.962677714336896,10669.684,15616.77,7347.139999999999
104.30675215387699,312.92025646163097,0.5295677702116489,49.069257997729245,2.2025096309379082e-06,1.9565607559507154,10677.006,15617.85,7346.5199999999995
104.33707339878448,313.01122019635346,0.5294580406711136,49.09497094770588,2.186039090296669e-06,1.9427849568851603,10684.129,15622.39,7350.990000000001
104.40112201963535,313.20336605890606,0.5293577652990855,49.135577372604025,2.223521847104972e-06,1.9768923016299367,10691.504,15631.98,7357.070000000001
104.42496493688641,313.27489481065925,0.5290949151133155,49.174246977893546,2.240584246628394e-06,1.9941649120334901,10698.718,15635.550000000001,7362.860000000001
104.58491952180593,313.7547585654178,0.5297793671573167,49.17798704334469,2.2453325897877037e-06,1.9929083251721984,10705.899,15659.5,7383.25
104.61256929139117,313.8377078741735,0.529527619378382,49.21732451746477,2.2377614106267027e-06,1.9881964596230757,10713.151,15663.64,7380.26
104.63387430708609,313.90162292125825,0.5294095870064333,49.23969812328859,2.2339087269414445e-06,1.9857140033025746,10720.226,15666.83,7383.16
104.47024644359848,313.4107393307954,0.528624571914798,49.2447071395178,2.2675514433036866e-06,2.0219794710276355,10727.653,15642.33,7363.42
104.4941561477326,313.4824684431978,0.5287324291140625,49.2447071395178,2.2914033297254108e-06,2.042364004282942,10734.839,15645.91,7369.3099999999995
104.52160555666867,313.56481667000605,0.5288561931550247,49.2447071395178,2.3054306243229314e-06,2.0538463476820756,10742.06,15650.02,7372.66
104.55119214586256,313.6535764375877,0.5290189051675402,49.24163494289722,2.309524373707701e-06,2.056150181866594,10749.463,15654.45,7373.41
104.73585787751287,314.2075736325386,0.5298199858437327,49.2447071395178,2.3037451701526606e-06,2.0444206818469968,10756.512,15682.1,7398.75
104.75522607359915,314.26567822079744,0.5297590054191903,49.26020169638683,2.2880696296718483e-06,2.0310067923728004,10763.702,15685.0,7395.400000000001
104.77666466306017,314.32999398918054,0.5297672583424113,49.26941828624858,2.262727226622864e-06,2.008445049487047,10771.095,15688.21,7372.950000000001
104.63113604488079,313.89340813464236,0.5289619453582886,49.2852467775329,2.2276201830360113e-06,1.9836850017389513,10778.308,15666.42,7375.73
104.65564683096241,313.96694049288726,0.529072264422221,49.2852467775329,2.182591112492276e-06,1.9427264655814833,10785.444,15670.09,7377.11
104.66319374874774,313.98958124624323,0.5291062214683987,49.2852467775329,2.1357913178686866e-06,1.9008108448149144,10792.643,15671.22,7379.4800000000005
104.68616843651907,314.0585053095572,0.5292095649921593,49.2852467775329,2.137277227863093e-06,1.9013444623831117,10799.971,15674.66,7380.530000000001
104.70573699325453,314.1172109797636,0.5292975514731537,49.2852467775329,2.131263805511923e-06,1.8953253966866102,10807.164,15677.59,7383.83
104.90229079008884,314.7068723702665,0.5301126502672053,49.2922594002538,2.1259856562390375e-06,1.884455624812124,10814.457,15707.02,7410.66
104.9181860682562,314.7545582047686,0.5299737736641756,49.314299071662326,2.1685916965169872e-06,1.9232932311533053,10821.546,15709.4,7333.42
104.93334669070995,314.80004007212983,0.5294319445354949,49.378280905630135,2.2014742565335217e-06,1.9567075064974528,10828.868,15711.67,7315.79
104.75288853269218,314.25866559807656,0.5283573430073352,49.405930675215394,2.2246218903288413e-06,1.9858275711409448,10836.135,15684.65,7393.41
104.81833967808723,314.4550190342617,0.5286518482648324,49.405930675215394,2.2378753232890116e-06,1.995298798080805,10843.334,15694.449999999999,7397.55
104.96720764041943,314.9016229212583,0.528944933873055,49.445334936218536,2.241204363627319e-06,1.9959179152774267,10850.622,15716.74,7410.07
104.93588459226608,314.80765377679825,0.52838299267123,49.489547852801714,2.234830640428704e-06,1.9947351696488707,10857.707,15712.05,7403.450000000001
105.07500166967208,315.22500500901623,0.528083860043425,49.58658919388232,2.2267676257873974e-06,1.9899255820002588,10865.039,15732.88,7424.599999999999
105.06378147331864,315.19134441995595,0.5280334621643613,49.58658919388232,2.201464067019966e-06,1.9677112310688414,10872.175,15731.199999999999,7442.92
105.0870233086222,315.2610699258666,0.5281378458284504,49.58658919388232,2.166516164416397e-06,1.9356631842685,10879.54,15734.68,7443.71
105.0978427836773,315.2935283510319,0.5277848032892103,49.628798503973826,2.177130418288906e-06,1.9479038849361976,10886.735,15736.3,7438.71
105.01622921258266,315.048687637748,0.5274178203112678,49.628798503973826,2.175738955646895e-06,1.9495273358159768,10894.041,15724.08,7422.96
105.01916783543713,315.0575035063114,0.5278183372211044,49.588125292192615,2.1706013101925813e-06,1.941800925812552,10901.235,15724.52,7423.51
105.1103319308088,315.3309957924264,0.5282278689326649,49.588125292192615,2.145574865743614e-06,1.9162609288708454,10908.535,15738.17,7430.92
105.05830494890805,315.17491484672416,0.5279942379014366,49.588125292192615,2.1084461107335727e-06,1.8848666176662534,10915.666,15730.380000000001,7424.38
105.08588793161024,315.2576637948307,0.5281181301483173,49.588125292192615,2.116804605689803e-06,1.8913982656930013,10922.889,15734.51,7424.83
105.3990516262606,316.1971548787818,0.5295201946595358,49.588125292192615,2.1233196421402457e-06,1.8865739625889764,10930.21,15781.4,7447.35
105.24644359847726,315.7393307954318,0.5288665518083833,49.58511988245509,2.119553608829218e-06,1.888174997908547,10937.421,15758.55,7453.21
105.2791691711748,315.83750751352443,0.5289844545451663,49.588125292192615,2.10618593973491e-06,1.875378965694797,10944.754,15763.45,7405.24
105.28918720363322,315.86756161089966,0.5286106203952439,49.632204635009685,2.08332323602249e-06,1.8578068806308272,10951.897,15764.95,7406.53
105.29366192479799,315.88098577439393,0.5286306532822687,49.632204635009685,2.050829825587574e-06,1.8286838061966744,10958.986,15765.62,7418.43
105.31743805516598,315.9523141654979,0.5287370681290975,49.632204635009685,2.008967029385935e-06,1.7905907290563423,10966.447,15769.18,7457.84
105.24617645094504,315.73852935283514,0.5277478644871882,49.702731583517,1.9655218211287875e-06,1.758835875777636,10973.699,15758.51,7431.429999999999
105.68777132171243,317.0633139651373,0.5289779287098656,49.78127295799106,1.9044363620886322e-06,1.695782586050468,10980.997,15824.630000000001,7455.849999999999
105.4894142790356,316.4682428371068,0.5279966419604265,49.791357777332536,1.9074083929726506e-06,1.7051304782795103,10988.248,15794.93,7441.99
105.5704935550658,316.71148066519737,0.5283591456228132,49.791357777332536,1.950617695542479e-06,1.7412228104889862,10995.501,15807.07,7453.75
105.865624791291,317.596874373873,0.5296367607370014,49.79529820343284,1.9763570214077393e-06,1.7551759232798505,11002.533,15851.26,7455.26
105.74954918853939,317.24864756561817,0.5287939532192993,49.82982702197289,1.9926438127441975e-06,1.775636441999593,11009.822,15833.880000000001,7469.03
105.77486141721766,317.324584251653,0.5289067141820735,49.82982702197289,1.991479794789544e-06,1.77379627637787,11017.095,15837.67,7461.02
105.51285647498831,316.5385694249649,0.5272299037120121,49.88332331530088,1.981017033553816e-06,1.7763894026256912,11024.396,15798.439999999999,7490.68
105.52761637614373,316.5828491284312,0.5272960289608339,49.88332331530088,1.96954068971996e-06,1.765630033263528,11031.655,15800.65,7489.82
105.53442863821546,316.6032859146464,0.5271841520548145,49.89835036398851,1.9484765803719095e-06,1.7475309205692697,11038.839,15801.67,7409.65
105.39951913444202,316.19855740332605,0.5262843068484748,49.92940626460964,1.918112249795154e-06,1.726519035681134,11046.132,15781.470000000001,7471.28
105.66680024043279,317.0004007212984,0.5277448584172539,49.901689708141326,1.8702590291716636e-06,1.6736107013278605,11053.263,15821.490000000002,7466.070000000001
105.92052360916317,317.7615708274895,0.5288761043867769,49.901689708141326,1.878978284616428e-06,1.6737976283643115,11060.577,15859.48,7475.93
105.90830160956389,317.7249048286917,0.5286653444867304,49.91825285513926,1.8813323202315242e-06,1.6773127467305795,11067.921,15857.65,7480.49
105.65424430641824,316.9627329192547,0.5275319682343622,49.91825285513926,1.8854872078231274e-06,1.6886795182879195,11075.176,15819.61,7471.78
105.67227676484339,317.01683029453017,0.5275070454314192,49.92940626460964,1.937973938046938e-06,1.7358612359685572,11082.308,15822.31,7474.26
105.69611968209443,317.0883590462833,0.5273254946960295,49.95986108328324,1.989674289237901e-06,1.7834683129130249,11089.61,15825.88,7496.92
105.68683630534964,317.06050891604895,0.5272226782664087,49.966339410939696,2.0242495624907824e-06,1.815208878763745,11096.843,15824.490000000002,7380.17
105.59440325919991,316.7832097775997,0.5264729786567915,50.00180324584252,2.0497596563886234e-06,1.8436208958635456,11104.216,15810.650000000001,7481.46
105.59440325919991,316.7832097775997,0.526426807247014,50.00667868830562,2.0661320582692557e-06,1.8586909747260412,11111.399,15810.650000000001,7486.7699999999995
105.59440325919991,316.7832097775997,0.526426807247014,50.00667868830562,2.07326327303713e-06,1.8651062106132303,11118.717,15810.650000000001,7488.05
105.59440325919991,316.7832097775997,0.5263920205684143,50.01035196687371,2.0711797565335054e-06,1.863491886659303,11125.83,15810.650000000001,7487.5
105.59440325919991,316.7832097775997,0.5259954524323796,50.05222734254993,2.060093213094142e-06,1.85646766888227,11133.128,15810.650000000001,7494.95
105.8369732184599,317.5109196553797,0.5270420780754934,50.05643491618246,2.0401322619578403e-06,1.8307773804134702,11140.451,15846.970000000001,7497.88
105.85380351299005,317.56141053897016,0.526969637508841,50.07206304681761,2.010974643316605e-06,1.8051363812637573,11147.575,15849.49,7494.32
105.8769117745275,317.6307353235825,0.5270356621322845,50.076003472917925,1.9645638342910305e-06,1.763009033060648,11154.913,15852.95,7508.110000000001
105.72022974687772,317.16068924063313,0.5262791157516761,50.08188071862687,1.9170584184827063e-06,1.7256063977804323,11162.097,15829.49,7498.76
106.10652507847459,318.31957523542377,0.5276959690520685,50.11453950444133,1.915438292863839e-06,1.7143758523998704,11169.435,15887.33,7497.29
106.10652507847459,318.31957523542377,0.5275738591695395,50.12749615975423,1.9023930381960444e-06,1.7035343691827536,11176.644,15887.33,7505.59
106.10652507847459,318.31957523542377,0.5275738591695395,50.12749615975423,1.8860628305620585e-06,1.688911171241089,11183.973,15887.33,7512.1
106.10652507847459,318.31957523542377,0.5271640986874446,50.17097442062379,1.9167861954368873e-06,1.7192470629154595,11191.335,15887.33,7503.650000000001
106.10652507847459,318.31957523542377,0.5266624410772609,50.224203566419554,1.938660045462133e-06,1.7423695747566612,11198.585,15887.33,7520.07
106.10652507847459,318.31957523542377,0.5262205795435734,50.27108795832499,1.9515016972889195e-06,1.7570223953674122,11206.022,15887.33,7527.09
106.03953783476925,318.11861350430775,0.5256435288115737,50.30054097375276,1.9552890331588954e-06,1.7645114133140292,11212.951,15877.3,7538.65
106.06418219461699,318.19254658385097,0.5257537470900744,50.30054097375276,1.95017088826626e-06,1.7591148734805764,11220.342,15880.99,7531.5
106.08415147265077,318.2524544179523,0.5258430191929226,50.30054097375276,1.936123066662522e-06,1.7458181134906983,11227.457,15883.98,7536.41
106.10178320977761,318.3053496293328,0.5259218134505641,50.30054097375276,1.913040723161508e-06,1.724459517815531,11234.818,15886.62,7533.31
105.93955787083418,317.81867361250255,0.5251958571029602,50.30054097375276,1.8645310747383988e-06,1.685632258657571,11242.121,15862.33,7521.24
105.93955787083418,317.81867361250255,0.5250817502851094,50.31262939958593,1.8231491907679684e-06,1.6489752732379375,11248.877,15862.33,7522.1
105.93955787083418,317.81867361250255,0.5250817502851094,50.31262939958593,1.8310015210710545e-06,1.6560774339237734,11255.387,15862.33,7519.5
105.93955787083418,317.81867361250255,0.5246971913962198,50.35336939825019,1.8880871350862402e-06,1.7103448101316066,11261.985,15862.33,7539.41
105.93955787083418,317.81867361250255,0.5244336739936692,50.38128631536767,1.9361553862160196e-06,1.7557421448326673,11269.18,15862.33,7543.59
106.2299472383624,318.6898417150872,0.5255475829272449,50.40105523275229,1.9752200633104666e-06,1.783183794830595,11276.561,15905.810000000001,7560.97
106.24270353302612,318.7281105990784,0.5251877704661636,50.44533493621853,2.0053253394424928e-06,1.812976327526141,11283.826,15907.72,7560.990000000001
106.26861684365191,318.80585053095575,0.5248950451243118,50.48874641020504,2.026195825975264e-06,1.833996501607856,11291.059,15911.6,7559.68
106.10084819341483,318.3025445802445,0.5240625991409047,50.49736191811929,2.0465783460216726e-06,1.8586389875118143,11298.306,15886.480000000001,7546.55
106.10084819341483,318.3025445802445,0.5240613402087813,50.4974954918854,2.058001994570603e-06,1.869023024582143,11305.596,15886.480000000001,7553.18
106.10084819341483,318.3025445802445,0.5241438002628651,50.48874641020504,2.052522150422767e-06,1.8634302072954774,11312.433,15886.480000000001,7564.77
106.10084819341483,318.3025445802445,0.5238234020374558,50.52274093368063,2.038006168686404e-06,1.8526297990069163,11319.23,15886.480000000001,7572.19
106.10084819341483,318.3025445802445,0.5238234020374558,50.52274093368063,2.070443665161273e-06,1.8821167914890138,11326.467,15886.480000000001,7577.29
106.10084819341483,318.3025445802445,0.5237617143634083,50.529286048220136,2.0607458738151607e-06,1.8737644527363646,11333.599,15886.480000000001,7554.280000000001
106.10084819341483,318.3025445802445,0.5235684682824642,50.549789621318375,2.053439294468345e-06,1.8685678905795495,11340.763,15886.480000000001,7568.82
106.10084819341483,318.3025445802445,0.5235684682824642,50.549789621318375,2.030347065186401e-06,1.8475546576710433,11348.186,15886.480000000001,7562.12
106.10084819341483,318.3025445802445,0.5235684682824642,50.549789621318375,2.0082258839238246e-06,1.8274250492037807,11355.274,15886.480000000001,7565.75
106.4699125091832,319.4097375275496,0.5251070460313617,50.561811260268485,2.0384717434009152e-06,1.8435400460184341,11362.657,15941.74,7593.2300000000005
106.4846724103386,319.4540172310158,0.5248304215705644,50.598276898417154,2.066600252453549e-06,1.8710530685357551,11369.972,15943.949999999999,7590.45
106.4915514592934,319.4746543778802,0.5247946375599091,50.60535630802111,2.0919913037655886e-06,1.8943133457874899,11377.006,15944.98,7577.14
106.28130635143259,318.84391905429777,0.5232676658183304,50.66773525679557,2.10242660584408e-06,1.9154532349752966,11384.348,15913.5,7570.62
106.28130635143259,318.84391905429777,0.5232676658183304,50.66773525679557,2.106863827728586e-06,1.9194958450665858,11391.652,15913.5,7576.08
106.28130635143259,318.84391905429777,0.5232676658183304,50.66773525679557,2.1173974092865996e-06,1.9290926523059388,11398.735,15913.5,7586.48
106.28130635143259,318.84391905429777,0.5230646934992302,50.689307420022715,2.1212570899548564e-06,1.9341821631974465,11405.904,15913.5,7589.71
106.60295198023108,319.80885594069326,0.5243727782699292,50.703265878581455,2.1173245799882125e-06,1.920498639924027,11413.111,15961.66,7604.09
106.62499165163962,319.87497495491886,0.5244710916908029,50.703265878581455,2.088820680162791e-06,1.8938977446579168,11420.527,15964.96,7591.8
106.64616309356843,319.9384892807053,0.5245654938931483,50.703265878581455,2.0462115657087293e-06,1.8545626741720458,11427.942,15968.130000000001,7592.469999999999
106.64749883122956,319.9424964936887,0.524529490560378,50.70774059974621,1.9871365619195347e-06,1.801280672346148,11435.224,15968.33,7607.99
106.84278367728578,320.52835103185737,0.5253985449040073,50.70774059974621,1.925764158386597e-06,1.7395755671705853,11442.5,15997.57,7591.3
106.84278367728578,320.52835103185737,0.5250728704421983,50.742536565818476,1.9740424161069673e-06,1.7855165465271075,11449.926,15997.57,7591.25
106.84278367728578,320.52835103185737,0.5250378651257659,50.74627663126962,2.020477339886413e-06,1.8277733751404626,11457.043,15997.57,7597.68
106.84278367728578,320.52835103185737,0.5250728704421983,50.742536565818476,2.0636204369081087e-06,1.8665396476725293,11464.183,15997.57,7598.24
106.84278367728578,320.52835103185737,0.5250728704421983,50.742536565818476,2.1022608595582754e-06,1.901489815634338,11471.606,15997.57,7602.91
106.79115741668336,320.3734722500501,0.5248432754799297,50.742536565818476,2.134658993347032e-06,1.9325722984991798,11478.57,15989.839999999998,7614.35
106.81025846523742,320.43077539571226,0.5248932325373451,50.74627663126962,2.1584628313777133e-06,1.953731225580609,11486.094,15992.699999999999,7509.95
106.8212783009417,320.4638349028251,0.5259082113371285,50.64309089694784,2.1705665417638743e-06,1.956706041117425,11493.31,15994.35,7562.67
106.81947505509919,320.45842516529757,0.5271581735242039,50.50871568823884,2.1682111810055723e-06,1.9448070550780252,11500.539,15994.08,7556.429999999999
106.81947505509919,320.45842516529757,0.5273532457009094,50.48787818072531,2.1465652051426694e-06,1.9238851479022856,11507.945,15994.08,7604.0
