Repository: keshavkasturirangan/dynamic-diafiltration-pyomo

## Files

- `preprocess_nacl.py` — the salt-general pipeline (module name kept for
  backward compatibility with existing NaCl importers): raw-sheet loading,
  water flux (Jw) from a smoothed mass-vs-time slope, per-experiment
  conductivity calibration, the `Salt` dataclass (per-salt ICP molar mass,
  valence-aware ionic-strength multiplier, CP solution diffusivity),
  concentration polarization (CP, optional), derived columns.
- `validate.py` — validates the original NaCl pipeline against the two runs
  where we have both raw and already-processed (Excel) data.
- `process_raw_runs.py` — applies the pipeline to the 6 raw-only NaCl runs;

File: data3_regression_july26_AD/analysis/preprocessing/processed/CaCl2_MC3_07.11.24_SCaCl2_nonCP.csv (part 1 of 2)
# source: NF270_MC3.xlsx / 07.11.24_SCaCl2
# salt: CaCl2, ICP molar mass = 40.08 g/mol [elemental cation]
# calibration: cond = 96.405866 + 187.577331 * c_mM (source: fit, n=14, R^2=0.975563)
# ionic strength: I = 3.0 * c_salt (valence-aware, z=2)
# CP: solution D_s = 1.332715e-09 m^2/s, k = 2.247058e-05 m/s
# apply_cp: False
c_int_mM,ionic_strength_mM,rejection,c_p_mM,Jw_m3_m2_s,B_um_s,time_s,ret_cond_uS_cm,perm_cond_uS_cm
0.6062786691861117,1.8188360075583352,0.9340237385331447,0.04,4.677004053793693e-08,0.0033036766583602753,0.298,210.13000000000002,26.71
0.6063319805322122,1.8189959415966364,0.9340295394531396,0.04,6.323276265072098e-08,0.004466126923738109,7.026,210.14,26.65
0.6073982074542249,1.8221946223626748,0.934145344011384,0.04,7.595794491765118e-08,0.005354824454483609,14.148,210.34,26.71
0.607664764184728,1.822994292554184,0.9341742316527668,0.04,8.569811443978362e-08,0.006038642512036978,20.758,210.39,27.86
0.6069717166854197,1.8209151500562593,0.9340990710103695,0.04,9.30803483862777e-08,0.006566842447128465,27.76,210.26,30.48
0.6075048301464261,1.8225144904392783,0.9341569021099654,0.04,9.858955379747589e-08,0.006948984294779524,34.329,210.35999999999999,37.29
0.6087309911067408,1.8261929733202225,0.9342895292265709,0.04,1.0257214843222165e-07,0.0072141064957700314,41.321,210.59,44.11000000000001
0.6091041705294452,1.8273125115883357,0.9343297880143699,0.04,1.0534760028510531e-07,0.007404451117418383,47.999,210.66,51.22
0.6102237087975586,1.8306711263926758,0.9344502689369122,0.04,1.0715679148880728e-07,0.007516824701292818,55.015,210.87,57.36
0.6112366243734706,1.8337098731204118,0.9345588951889119,0.04,1.0815518247978132e-07,0.007573406736544974,61.774,211.06,63.769999999999996
0.6123028512954832,1.8369085538864498,0.9346728503462465,0.04,1.085344121971699e-07,0.007585802653367036,68.761,211.26,69.83
0.6131025214869928,1.8393075644609787,0.9347580566085657,0.04,1.0842079860759493e-07,0.007567288193133916,75.463,211.41,74.84
0.6141154370629051,1.8423463111887153,0.9348656659873171,0.04,1.0790982088346248e-07,0.007518336133618994,82.331,211.60000000000002,79.72999999999999
0.6150750412927163,1.8452251238781487,0.9349672847788928,0.04,1.0709012268365261e-07,0.007448775550608059,89.224,211.78,84.79
0.6161412682147289,1.8484238046441868,0.9350798233075669,0.04,1.060182291799682e-07,0.007360571792295567,96.084,211.98,88.49
0.617154183790641,1.851462551371923,0.9351863747332719,0.04,1.0474688935833586e-07,0.0072595429297854395,102.875,212.17,92.75999999999999
0.6177939199438488,1.8533817598315463,0.9352534903489571,0.04,1.0331807693649479e-07,0.007152590110088763,109.599,212.29000000000002,96.0
0.6191267035963647,1.857380110789094,0.9353928690724383,0.04,1.4859027648877068e-07,0.010263058192000346,116.484,212.54000000000002,99.48
0.620086307826176,1.860258923478528,0.9354928507610059,0.04,1.8764807988339653e-07,0.012939321432122177,123.217,212.72,101.69
0.621099223402088,1.863297670206264,0.935598051820289,0.04,2.3211173180138426e-07,0.01597742502166629,130.218,212.91,105.26
0.6221121389780002,1.8663364169340007,0.9039871669108931,0.05973074896240202,2.911010556106546e-07,0.03091795778464145,136.925,213.10000000000002,107.61
0.6231783659000127,1.8695350977000382,0.8820801871864783,0.07348507625636583,3.817018675398388e-07,0.051027348108153285,143.792,213.29999999999998,110.19
0.9129788433030644,2.7389365299091932,0.9075401332394569,0.08441390220699606,4.701488552209384e-07,0.047898598551431956,150.57,267.66,112.24000000000001
0.97220774882087,2.91662324646261,0.901712392584895,0.0955559735420287,5.748081037105728e-07,0.06265469311624958,157.533,278.77000000000004,114.33
1.1109771827208226,3.3329315481624677,0.9057356652322406,0.10472552507133791,7.013557357202191e-07,0.07299351720489766,164.243,304.8,116.05
1.2094432389686953,3.628329716906086,0.9005389965755665,0.1202924381327234,8.123697117542488e-07,0.08972305140582038,171.306,323.27,118.97000000000001
1.4066952195410445,4.220085658623134,0.9021688396294332,0.13761862561542967,9.819315045209911e-07,0.10648062122292237,177.88,360.27,122.22
1.4637383598687241,4.391215079606172,0.8923233928109234,0.1576103804031678,1.1436746039950819e-06,0.13800714189344923,184.881,370.97,125.97
1.607305814917734,4.821917444753202,0.8893041998503464,0.1779220032675097,1.3226099099848955e-06,0.16463136269487663,191.468,397.9,129.78
1.7196861324978725,5.1590583974936175,0.8803867690162961,0.20569721458594056,1.535203334385411e-06,0.2085794988127493,197.843,418.98,134.99
1.8192717270138583,5.457815181041575,0.8747146770185754,0.22792804590990529,1.7367350461505261e-06,0.24875244111801642,204.365,437.65999999999997,139.16
1.9407149734311049,5.822144920293315,0.8631333445459792,0.26561916760305415,1.962262901170923e-06,0.3111551211661726,211.455,460.44,146.23
2.035769103528537,6.107307310585611,0.8541781502118838,0.29685961641802633,2.193005889646345e-06,0.3743811233583278,218.015,478.27,152.09
2.2114833002762295,6.634449900828688,0.8481425519353265,0.3358302104175903,2.4372514675086634e-06,0.4363827605432637,224.536,511.22999999999996,159.39999999999998
2.4189177479538,7.2567532438614,0.8437319807575316,0.37799948518319254,2.6586711321635e-06,0.49241380096473497,231.568,550.14,167.30999999999997
2.432832009286066,7.298496027858198,0.8290892145526473,0.41579722956854287,2.9005257972342803e-06,0.5979225558772974,238.054,552.75,174.4
2.53311065130136,7.5993319539040805,0.8156932075221026,0.4668694991329512,3.1438404931695558e-06,0.710354275375661,244.488,571.56,183.98000000000002
2.641599240616153,7.924797721848459,0.8095997028202638,0.502961280443081,3.3796654568982755e-06,0.7948240409672918,250.964,591.9100000000001,190.75
2.7774365504805703,8.332309651441712,0.8001779179649406,0.5549931542373007,3.641834831887851e-06,0.909446514578168,257.306,617.39,200.51
2.847274413872402,8.541823241617207,0.7918228097760327,0.5927375872765502,3.885271418403625e-06,1.0214720732401372,263.755,630.49,207.59
2.962586855488076,8.887760566464227,0.7815169222335379,0.6472750943375,4.144453539494978e-06,1.158635135348209,270.203,652.12,217.82000000000002
3.0866423578642537,9.259927073592761,0.7732336230980634,0.6999467042849273,4.418204536389598e-06,1.29572771436726,276.67,675.3900000000001,227.70000000000002
3.207445868128292,9.622337604384875,0.7656851843461007,0.7515520873103417,4.679511533322728e-06,1.4320231143263007,283.176,698.05,237.38
3.331981172619375,9.995943517858125,0.7591149783587217,0.8026243568747502,4.945111805846992e-06,1.569200184859332,289.663,721.41,246.96
3.4787473084344236,10.436241925303271,0.7500297289576647,0.8695834075771474,5.1963582032537525e-06,1.7318447767471379,296.642,748.94,259.52
3.598644525814751,10.795933577444252,0.7458548136318026,0.9145781836860833,5.449618708884182e-06,1.856922201334347,303.238,771.43,267.96
3.6898602389929374,11.069580716978813,0.7379349963761979,0.9669832369030074,5.712972577602221e-06,2.0288645837427572,309.646,788.54,277.78999999999996
3.823458472321129,11.470375416963387,0.7296350804633035,1.0337290422210026,5.950239879155356e-06,2.204850300139579,316.121,813.6,290.31
3.8777827339976763,11.633348201993028,0.7201834287922321,1.0850678685159139,6.195960020270635e-06,2.4073482100526244,323.215,823.7900000000001,299.94
4.0290270228851774,12.087081068655532,0.7167013388441068,1.141417961344285,6.422899432074815e-06,2.5388522543858834,329.802,852.1600000000001,310.51
4.1047824456941795,12.314347337082538,0.7074874992540232,1.2007001782081914,6.665762218510269e-06,2.755976293532231,336.758,866.37,321.63000000000005
4.2043680402101655,12.613104120630496,0.6968415486670958,1.2745897039036713,6.913147371198797e-06,3.0075403151513114,343.436,885.05,335.49
4.3751242817705,13.1253728453115,0.6946606162742426,1.3358977519194015,7.121990084301267e-06,3.130484170680251,350.534,917.08,346.99
4.456370773227867,13.369112319683602,0.6874868797086588,1.3926743355165776,7.342560084813415e-06,3.3377311345986906,357.24,932.32,357.64
4.5796266054125345,13.738879816237603,0.6824525085638916,1.454248940262811,7.532951000446981e-06,3.505107920750085,364.122,955.4399999999999,369.19
4.668869798784998,14.006609396354994,0.675802100925406,1.5136377798189182,7.728619635032455e-06,3.7075976014178456,370.799,972.1800000000001,380.33
4.7898332430873385,14.369499729262015,0.6700545708104317,1.5803835851369132,7.902190038648827e-06,3.891162895413124,377.868,994.87,392.84999999999997
4.925030816798549,14.775092450395647,0.6728228640264988,1.6113574772213823,8.068535506131995e-06,3.9235294749032197,384.466,1020.23,398.66
4.997214379418809,14.991643138256427,0.6642669343891952,1.6777301031166725,8.21990927829464e-06,4.154497534311482,391.466,1033.77,411.10999999999996
5.1606669665633556,15.482000899690068,0.6626694285488626,1.7408507368998245,8.355871017512694e-06,4.253539734709092,398.241,1064.43,422.95
5.246125054362674,15.73837516308802,0.6559598475324655,1.8048776635666872,8.497835105617478e-06,4.45697476206561,405.179,1080.46,434.96000000000004
5.353707350793755,16.061122052381265,0.6508541958250638,1.8692244583101534,8.605635697467258e-06,4.61642809603447,411.895,1100.64,447.03
5.469446283178233,16.4083388495347,0.6443040881089745,1.9454596832340616,8.713323630347894e-06,4.810296335996576,418.76,1122.35,461.33000000000004
5.567325914618999,16.701977743856997,0.6410584598040999,1.9983445385658913,8.785322273570223e-06,4.919078844940741,425.489,1140.7099999999998,471.25
5.637803514164038,16.913410542492116,0.6337160336734464,2.065037032537786,8.856191665929321e-06,5.11882426445964,432.459,1153.9299999999998,483.76000000000005
5.782330573442861,17.34699172032858,0.6290600473712726,2.144897428996537,8.899164508259914e-06,5.24760024885334,439.344,1181.0400000000002,498.74
5.861657856440606,17.584973569321818,0.6281410837370429,2.1797097380002515,8.93032416601022e-06,5.286743300553864,446.006,1195.92,505.27
5.950634493082564,17.851903479247692,0.6235149812812425,2.2403247385166734,8.955127594782616e-06,5.407201881858008,452.911,1212.61,516.64
6.072664164306918,18.217992492920754,0.6205720656607217,2.3041384197991337,8.983641269824592e-06,5.492745546362066,459.594,1235.5,528.61
6.213939231473601,18.6418176944208,0.6170586988557935,2.3795739745315316,8.997017860603303e-06,5.583471608690939,466.572,1262.0,542.76
6.288308559283985,18.864925677851957,0.6116600294350962,2.4420015608153753,8.986269561546302e-06,5.7053387324363,473.327,1275.9499999999998,554.47
6.413856779350982,19.241570338052945,0.6095366763074905,2.5043758357531183,8.985036818640487e-06,5.755728040778473,480.249,1299.5,566.17
6.55481197844106,19.66443593532318,0.6078887759647562,2.570215348187402,8.9787090117261e-06,5.791606491264306,487.03,1325.9399999999998,578.52
6.608443192618299,19.825329577854898,0.6000512420363737,2.64303864696087,8.974434475726802e-06,5.981679014298759,493.916,1336.0,592.1800000000001
6.754409658241839,20.263228974725514,0.6035245544532379,2.6779575786567857,8.988019232852811e-06,5.904530153137776,500.585,1363.38,598.73
6.8186498302931025,20.455949490879306,0.5965485556109862,2.7509941228146557,8.994501819598039e-06,6.0830668627799644,507.562,1375.4299999999998,612.4300000000001
6.960031520151987,20.880094560455962,0.5972222458233549,2.803345864685479,8.99374726433801e-06,6.065549885484105,514.452,1401.95,622.25
7.065108183316338,21.195324549949014,0.5978174143380689,2.841463477147433,8.995072866455121e-06,6.051449116205556,521.485,1421.6599999999999,629.4
7.1406503607409375,21.42195108222281,0.5927995319598995,2.9076761690044215,8.997122874441723e-06,6.180221892845207,528.603,1435.83,641.8199999999999
7.2044107306772975,21.613232192031894,0.5880267347678951,2.968024612790341,8.98372825983943e-06,6.294026523513187,535.115,1447.79,653.1400000000001
7.389187856262098,22.167563568786296,0.5899451393171071,3.0299723969592782,9.006466217856952e-06,6.260150315813305,541.51,1482.45,664.76
7.458919096961728,22.376757290885184,0.5866813242560864,3.082910563637209,8.996880289767114e-06,6.3383279703137445,547.966,1495.53,674.69
7.529183451122366,22.5875503533671,0.5837694444751174,3.133876210509416,8.997195130547022e-06,6.4150454649446464,554.396,1508.71,684.25
7.656171077534078,22.968513232602234,0.5824078712514064,3.1971567783308696,8.974081344524259e-06,6.434503922776227,560.889,1532.53,696.12
7.75458382243585,23.26375146730755,0.5783371206065671,3.2698201430660347,8.97005361981961e-06,6.540023980614733,567.397,1550.99,709.75
7.829379641015041,23.488138923045124,0.5752906636120794,3.3252106316645946,8.924814970511196e-06,6.588760227241765,574.449,1565.02,720.14
7.947251027243544,23.84175308173063,0.5753110050198798,3.375110051614789,8.907350405511188e-06,6.575319537858654,580.865,1587.1299999999999,729.5
8.022206779861037,24.06662033958311,0.573417794781048,3.4221306588755485,8.867120658900778e-06,6.596509419559849,587.243,1601.1899999999998,738.3199999999999
8.086233706527901,24.258701119583705,0.5694114846448945,3.48183936650826,8.837192590878685e-06,6.682678063626773,593.838,1613.2,749.52
8.212848153516907,24.63854446055072,0.5706555108281256,3.526141095117888,8.810291248096778e-06,6.6286050403337535,600.24,1636.9499999999998,757.83
8.281406544602325,24.844219633806972,0.568248777263866,3.575507401607076,8.776608685582186e-06,6.668402437612493,606.637,1649.81,767.09
8.351137785301955,25.053413355905864,0.5643274518756882,3.6383614786597245,8.771122711412644e-06,6.771489440910533,613.117,1662.8899999999999,778.88
8.50014299765323,25.50042899295969,0.5654357119673976,3.693858589950486,8.759150793668856e-06,6.731824764263179,620.205,1690.84,789.2900000000001
8.544817905685562,25.634453717056687,0.5600462216449714,3.7593249229620653,8.741184949182017e-06,6.8667856277952755,626.786,1699.22,801.57
8.677083355361237,26.03125006608371,0.561542422880526,3.8045329444554037,8.717224989784092e-06,6.806490823293083,633.877,1724.03,810.0500000000001
8.753158646246844,26.25947593874053,0.5568690336445887,3.878795649573588,8.661564156123776e-06,6.892477517617161,640.443,1738.3,823.98
8.858768422872203,26.576305268616608,0.5564769207870772,3.9290682489464865,8.635072918795323e-06,6.8823233940327695,647.513,1758.1100000000001,833.41
8.988368305242844,26.96510491572853,0.5607663546108387,3.947993776812212,8.595249041288915e-06,6.732434174038538,654.115,1782.4199999999998,836.96
9.054634308445936,27.16390292533781,0.5587113410151545,3.995707431572281,8.55872125779432e-06,6.75996055425462,661.102,1794.8500000000001,845.9100000000001
9.1525139398867,27.4575418196601,0.5567262920787932,4.057068790934111,8.51756983852251e-06,6.7818150831384605,667.784,1813.21,857.42
9.25161973228778,27.754859196863343,0.5560984567368881,4.106808276846004,8.473483775839274e-06,6.763896715307117,674.883,1831.8000000000002,866.75
9.376528216201567,28.129584648604702,0.5547285717130545,4.175100111200917,8.433508058976571e-06,6.769437109203784,681.543,1855.23,879.5600000000001
9.460546897656169,28.381640692968507,0.5555498783400581,4.20474121963287,8.424685723480833e-06,6.739903545538847,688.437,1870.99,885.12
9.572180856390897,28.71654256917269,0.5565283032544598,4.244991285938849,8.377663668455562e-06,6.675773181862304,695.238,1891.9299999999998,892.67
9.623839550762414,28.871518652287243,0.5525771048218739,4.305926154531876,8.369328091973246e-06,6.776663334275119,701.991,1901.6200000000001,904.1
9.695543311267768,29.0866299338033,0.5491998115968668,4.370752751390247,8.323731568896282e-06,6.832376268602781,708.991,1915.0700000000002,916.26
9.836551821703948,29.50965546511184,0.5494727838612151,4.431634308637173,8.293250403559875e-06,6.799854563863897,715.788,1941.52,927.68
9.907349289325591,29.722047867976773,0.546444901634644,4.493528781460009,8.243629970861005e-06,6.842300826920948,722.574,1954.8000000000002,939.29
9.975854369064905,29.927563107194715,0.5432107875633809,4.556862660627564,8.207374329753061e-06,6.901630346991212,729.446,1967.6499999999999,951.17
10.082636995304478,30.247910985913435,0.5400116151300087,4.637895906700529,8.16061006391635e-06,6.9513057454346585,736.319,1987.6799999999998,966.37
10.18104974020625,30.54314922061875,0.5396196158449804,4.6871555904975155,8.137054843531584e-06,6.942187282961389,743.111,2006.1399999999999,975.61
10.279675730492427,30.839027191477278,0.5376473642261649,4.7528351688934976,8.116853689981697e-06,6.980130374404584,750.011,2024.6400000000003,987.93
10.381500401544638,31.144501204633915,0.5354242918832491,4.822992900361934,8.086034064175438e-06,7.016071288075972,756.657,2043.74,1001.09
10.524374809094338,31.573124427283012,0.5353840863971648,4.889792017026029,8.052677335115716e-06,6.988257835941992,763.643,2070.54,1013.62
10.544366563882077,31.63309969164623,0.5360576898973916,4.891977782216155,8.024352733541482e-06,6.944843464497293,770.335,2074.29,1014.03
10.611805416699378,31.835416250098135,0.5327615244794582,4.958243785419245,7.99459022819121e-06,7.011354947753001,777.227,2086.9399999999996,1026.46
10.751694388867445,32.25508316660233,0.5330046541335343,5.020991239779692,7.970667180188244e-06,6.983549670217239,783.924,2113.18,1038.23
10.873510814707396,32.62053244412219,0.5347455845300064,5.058948918203344,7.935942430983414e-06,6.904652163095186,790.979,2136.0299999999997,1045.35
10.914560551204886,32.74368165361466,0.5336477901148193,5.090029432980015,7.932105744985945e-06,6.9318286550408565,797.702,2143.73,1051.18
10.999165657466596,32.99749697239979,0.5329115576858122,5.137583153701781,7.900992703565577e-06,6.925093519589207,804.579,2159.6000000000004,1066.02
11.113251938121953,33.33975581436586,0.5348667069391664,5.169143470593356,7.9007147169416e-06,6.870656569475368,811.363,2181.0,1060.1000000000001
11.196630883423346,33.58989265027004,0.5302075524496723,5.260092627041041,7.872283576397934e-06,6.975267236536169,818.332,2196.64,1083.0800000000002
11.245144208374924,33.73543262512477,0.5274365885555119,5.314043709294882,7.866904581852116e-06,7.048451600389944,824.925,2205.7400000000002,1093.2
11.404598444561923,34.213795333685766,0.5307669104769619,5.351414962911426,7.841779437344828e-06,6.932652205912637,832.014,2235.65,1100.2099999999998
11.444528642791298,34.33358592837389,0.5253887670104863,5.4317018501389835,7.83933725400526e-06,7.081684561158126,838.591,2243.14,1115.27
11.539209593466026,34.61762878039808,0.5259704712885676,5.46992608529314,7.852566420608713e-06,7.077105204056493,844.906,2260.9,1122.44
11.626800135109368,34.8804004053281,0.5251902080889504,5.520518552742642,7.845391696851537e-06,7.0927994118501285,851.398,2277.33,1131.93
11.728838051545983,35.18651415463795,0.5246710684125491,5.575056059803592,7.870333623045588e-06,7.130176404805122,857.856,2296.47,1142.16
11.796383527055491,35.389150581166476,0.5267013247787629,5.5832126957569885,7.856677604120751e-06,7.060083061747883,864.265,2309.1400000000003,1154.25
11.898421443492103,35.695264330476306,0.5260287674274796,5.639509477239259,7.850038560480698e-06,7.073172956773319,870.578,2328.2799999999997,1143.69
11.93072811922909,35.792184357687276,0.5252656822658929,5.663926073753349,7.841903565851323e-06,7.087500411242502,877.148,2334.34,1158.83
12.024662711058408,36.07398813317522,0.5220269298857403,5.747464953093045,7.83999412558866e-06,7.178376913822382,883.554,2351.96,1174.5
12.127926788455337,36.38378036536601,0.5216173946323325,5.801789214769593,7.835979926401581e-06,7.186486745602051,890.044,2371.33,1184.69
12.20378883395654,36.611366501869625,0.5211051462398066,5.8443316689578975,7.838532454272159e-06,7.203599658284172,897.146,2385.56,1192.6699999999998
12.311797621156426,36.935392863469275,0.5218726178295658,5.886607566415702,7.830378116839432e-06,7.174007722382148,903.638,2405.8199999999997,1200.6
12.391391460884677,37.17417438265403,0.5193120855503842,5.956392118461433,7.853438663622732e-06,7.269334100849707,910.15,2420.75,1213.6899999999998
12.451473347940091,37.35442004382027,0.5184546463121937,5.995949137268104,7.838860554067969e-06,7.280804415329767,917.309,2432.02,1221.11
12.5362383882401,37.6087151647203,0.5172114350409831,6.052352541442577,7.856667980883045e-06,7.333769524158764,924.014,2447.92,1231.69
12.61743156835137,37.852294705054106,0.5186914724448296,6.072877409691322,7.836923056479428e-06,7.272103162016961,931.041,2463.15,1235.5400000000002
12.698944616539238,38.09683384961772,0.5165459143523746,6.139356658278812,7.82279126802342e-06,7.321634523885775,938.145,2478.44,1248.01
12.802901741435475,38.40870522430642,0.5166447489542748,6.188349785345296,7.808298584793475e-06,7.305178520312148,944.665,2497.9399999999996,1257.2
12.85685282368932,38.570558471067955,0.51487897135019,6.237129667027378,7.790927507351725e-06,7.3406430963597264,951.694,2508.06,1266.3500000000001
12.969233141269457,38.907699423808374,0.5158516840072882,6.279032385062476,7.806999209545154e-06,7.327194303012718,958.481,2529.14,1278.44
13.071111123667771,39.213333371003316,0.5178999684997849,6.3015830844630445,7.796406400624441e-06,7.2574782775471105,965.452,2548.25,1274.21
13.138390042446773,39.41517012734032,0.5154670267829049,6.365983190552612,7.820336191252466e-06,7.3510245067541105,972.05,2560.87,1290.52
13.289101217873267,39.8673036536198,0.5163767696718489,6.426918059145637,7.809361301315498e-06,7.314017130828637,979.037,2589.14,1301.95
13.301469450168616,39.90440835050585,0.5132594048025927,6.474365157175203,7.787981889998167e-06,7.385596649675243,985.829,2591.46,1310.8500000000001
13.393644767576612,40.18093430272984,0.5136079816073995,6.514561912135081,7.782239128869793e-06,7.369860152208972,992.61,2608.75,1318.3899999999999
13.457458448859072,40.372375346577215,0.5115369685474611,6.573470949576283,7.7328442561861e-06,7.384038259937727,999.507,2620.72,1329.44
13.536252618395812,40.608757855187434,0.5097920484458343,6.6355786677835225,7.717085496674665e-06,7.420627067107328,1006.399,2635.5,1341.09
13.658495535004569,40.97548660501371,0.5097297806206731,6.696353602338246,7.676947289647363e-06,7.38387038574825,1013.157,2658.4300000000003,1352.49
13.702210838807089,41.106632516421264,0.5106286188845981,6.705469842521455,7.671971723740356e-06,7.352591021095181,1019.939,2666.63,1354.2
13.87872470574629,41.636174117238866,0.5164300587492889,6.7113340905925245,7.632583611478972e-06,7.146927151244384,1026.948,2699.74,1367.38
13.885068755932265,41.65520626779679,0.5120129172001957,6.775734196682093,7.628144787965116e-06,7.270199632088901,1034.105,2700.93,1355.3
13.949895352790636,41.84968605837191,0.510172390477944,6.833043893740275,7.599766248444155e-06,7.296700887545853,1040.898,2713.0899999999997,1378.13
14.051453467112347,42.154360401337044,0.5106850430796358,6.87558634792858,7.606887754703782e-06,7.288570527824321,1047.772,2732.14,1386.11
14.127528757997952,42.38258627399386,0.5095350540946659,6.929057628067517,7.588010820218135e-06,7.3040182153511575,1054.661,2746.41,1396.1399999999999
14.191449061972616,42.574347185917844,0.5082017208417272,6.979330227440417,7.602726219925298e-06,7.3573298132046405,1061.716,2758.4,1405.57
14.295992611675961,42.88797783502788,0.5072374339387937,7.044530003721493,7.590249274989197e-06,7.3736488270288065,1068.71,2778.01,1417.8
14.381610633513581,43.144831900540744,0.504165801305499,7.130894384404522,7.600315339212523e-06,7.474716167351557,1075.503,2794.07,1434.0
14.450808760752203,43.35242628225661,0.5061232430189326,7.136918566513894,7.584592059273023e-06,7.401070353763606,1082.644,2807.0499999999997,1435.13
14.557804632376177,43.67341389712853,0.5050876554956143,7.204837221446102,7.601811940439167e-06,7.448668620167555,1089.621,2827.12,1447.87
14.645821664788327,43.93746499436498,0.5040251294513702,7.263959504271707,7.59213073982739e-06,7.470869686543015,1096.279,2843.63,1458.96
14.725841995285379,44.177525985856136,0.506264107939759,7.270676733880387,7.589612855977203e-06,7.4017972340311955,1103.413,2858.64,1460.22
14.77467518831356,44.32402556494068,0.5066367076932311,7.289282393669509,7.560273691814675e-06,7.362201480261537,1110.49,2867.7999999999997,1463.71
14.831931574025644,44.49579472207693,0.5063415104809708,7.321908937483097,7.571515588159697e-06,7.381861591932765,1117.149,2878.54,1469.83
14.92735888354578,44.78207665063734,0.5053652677259364,7.383590164921532,7.54847576788859e-06,7.388197268340304,1124.343,2896.44,1481.4
15.039685889779818,45.119057669339455,0.5090595495788224,7.383590164921532,7.557914149437605e-06,7.288903193819684,1131.398,2917.51,1496.8
15.08675980838668,45.260279425160036,0.5051495660608081,7.465689637916509,7.532386873605639e-06,7.378814441172723,1137.993,2926.34,1500.8799999999999
15.125143977579135,45.375431932737406,0.5049673128252776,7.4874406671255676,7.539609025167851e-06,7.3912762691375455,1144.405,2933.54,1509.52
15.30000519278922,45.90001557836766,0.5076144370390802,7.533501670156517,7.512197702780526e-06,7.286825245816536,1150.996,2966.34,1466.33
15.30432341182337,45.91297023547011,0.5014797322833906,7.629515404483761,7.5264184622571794e-06,7.482001574953687,1158.031,2967.15,1527.53
15.396232172500863,46.18869651750259,0.49914747896377887,7.711241698056034,7.514286829885578e-06,7.5399549454812975,1164.597,2984.39,1543.95
15.472627331463075,46.41788199438923,0.501244845528682,7.717052634781004,7.526875189069755e-06,7.489489081231866,1171.752,2998.7200000000003,1542.86
15.600947741527301,46.802843224581906,0.4992953531962475,7.811467028725228,7.520806038509562e-06,7.542034002690496,1178.139,3022.79,1561.66
15.673930974339072,47.021792923017216,0.4995792394442038,7.8435604590778105,7.539724053223078e-06,7.552424414778188,1184.626,3036.48,1567.68
15.662948837042341,46.98884651112702,0.49601871648957563,7.893833058450708,7.540576918011476e-06,7.661625473417739,1191.118,3034.42,1577.11
15.765199998863359,47.29559999659008,0.49616627562769433,7.943039430901596,7.557573510650551e-06,7.674363607787319,1198.198,3053.6,1586.3400000000001
15.896825712385827,47.69047713715748,0.49887920956140475,7.96622986645537,7.573887478931573e-06,7.607918725400414,1204.644,3078.29,1590.6899999999998
15.933717163887467,47.8011514916624,0.4974598311279831,8.007332914298962,7.58885324677684e-06,7.666354856295972,1211.098,3085.21,1598.4
15.998063958630933,47.994191875892795,0.49663529132696116,8.052860803868903,7.5687883309474395e-06,7.671345552257627,1217.589,3097.28,1606.94
16.06768857663836,48.20306572991508,0.496026101867994,8.097695645939538,7.589736043902618e-06,7.711345926018499,1224.677,3110.3399999999997,1615.3500000000001
16.130329408306608,48.39098822491982,0.4961919133938365,8.126590395526081,7.574159644928955e-06,7.6904173070078,1231.459,3122.09,1620.77
16.19840799727712,48.59522399183136,0.4943895591400925,8.190084208731935,7.583636947896239e-06,7.755758489755598,1238.595,3134.86,1632.6799999999998
16.283066414884924,48.84919924465477,0.49601318431748054,8.206450791984832,7.574617154780804e-06,7.696382476415611,1245.607,3150.74,1635.75
16.35450361865978,49.063510855979345,0.4951374315461825,8.25677670270383,7.591241769230617e-06,7.74034353532854,1252.156,3164.1400000000003,1645.1899999999998
16.46208591509086,49.38625774527258,0.4968305248135968,8.283219130369748,7.606268284079471e-06,7.7033149725717305,1259.279,3184.32,1653.78
16.52003534830225,49.56010604490675,0.49742412930989743,8.302571149004276,7.621546495386049e-06,7.700481621665331,1265.838,3195.19,1657.1299999999999
16.632095797805782,49.896287393417346,0.49987432953801003,8.318138062065662,7.64470994099326e-06,7.648553764023547,1272.894,3216.2099999999996,1650.15
16.663602803351257,49.99080841005377,0.5006823825472696,8.320430449947988,7.6320754255504e-06,7.611271837282145,1279.532,3222.12,1656.7
16.72251184079246,50.16753552237738,0.49561265474960836,8.43462335329555,7.611380296870065e-06,7.746137764720714,1286.478,3233.17,1678.55
16.80626396551656,50.41879189654968,0.4952966886976652,8.482177074017317,7.5919620336847085e-06,7.736147777925459,1293.254,3248.88,1687.47
16.87610182890839,50.62830548672517,0.49561625580779856,8.512031427833673,7.564113051306094e-06,7.697922773119084,1300.185,3261.98,1693.0700000000002
16.972382119966138,50.91714635989841,0.49674991949768443,8.54135266818902,7.543556558906535e-06,7.642266856091922,1306.944,3280.04,1703.81
17.06514386218124,51.19543158654372,0.4978484867897012,8.569287813545753,7.533162630142891e-06,7.598273600022882,1313.835,3297.44,1698.57
17.090306817540743,51.27092045262223,0.4965165553069474,8.604686547356575,7.524992106755324e-06,7.630579296303657,1320.629,3302.1600000000003,1710.45
17.192451356669558,51.577354070008674,0.49553257338762136,8.67303169305759,7.5181608385113986e-06,7.6537193612397765,1327.487,3321.32,1723.27
17.23542030162667,51.70626090488001,0.4941548968717353,8.71845295993533,7.501247261833176e-06,7.678704023320694,1334.253,3329.38,1731.79
17.293742914260765,51.8812287427823,0.4924883747790699,8.776775572569424,7.492803899701466e-06,7.721370248191331,1341.076,3340.32,1742.7299999999998
17.368325487455554,52.104976462366665,0.4920433302647683,8.822356773485467,7.456712987442925e-06,7.697873059746193,1348.046,3354.31,1751.28
17.473348839273804,52.42004651782141,0.4925335500496698,8.86713830421,7.437447622601557e-06,7.662940202454267,1354.805,3374.01,1759.6799999999998
17.545798958624566,52.6373968758737,0.49271478185504425,8.900724452253401,7.393271468479446e-06,7.611903413110636,1361.806,3387.6,1767.13
17.59820401184149,52.794612035524466,0.49387703136855754,8.906855257054975,7.383051841174647e-06,7.566118442601959,1368.859,3397.43,1765.98
17.65940543716502,52.97821631149506,0.49563107949772234,8.906855257054975,7.3369255798039644e-06,7.4662735804248115,1375.687,3408.9100000000003,1767.34
17.770559593784842,53.31167878135453,0.49872288780154095,8.907974795323087,7.324742804406577e-06,7.36225669685021,1382.572,3429.7599999999998,1795.99
17.817686823737805,53.45306047121342,0.49487250993285115,9.000203424077187,7.279749371593546e-06,7.430603750630457,1389.259,3438.6,1784.64
17.91098167941392,53.73294503824175,0.49412533807036474,9.060711801901407,7.269202652887419e-06,7.442049923786287,1396.414,3456.1000000000004,1761.8799999999999
17.944887695533918,53.83466308660175,0.4922558978003112,9.11141089204311,7.241176665006672e-06,7.469011059232908,1403.581,3462.46,1805.5
18.04991104735217,54.149733142056505,0.4921710005587363,9.166268267180664,7.264307252786353e-06,7.4954149668071635,1410.201,3482.16,1815.79
18.09687834326683,54.29063502980049,0.4934889822812403,9.166268267180664,7.253443511333683e-06,7.44484514711489,1417.087,3490.97,1824.6100000000001
18.15242876590369,54.457286297711065,0.49503901734637457,9.166268267180664,7.234580686509554e-06,7.379581900694314,1423.84,3501.39,1830.47
18.23868652389452,54.71605957168356,0.49725179299870226,9.1694669479467,7.209888107116002e-06,7.289583204262091,1430.927,3517.57,1816.3899999999999
18.31118995459138,54.93356986377414,0.4968492546203275,9.213288874441425,7.185379472815944e-06,7.276510941625205,1437.531,3531.17,1804.59
18.409762633531454,55.22928790059436,0.4978463597125118,9.244529323256396,7.1707324902154e-06,7.232772427157579,1444.699,3549.66,1738.85
18.45715642021492,55.37146926064476,0.4897311995554732,9.418111066160064,7.139700737986507e-06,7.439114629437872,1451.88,3558.5499999999997,1863.03
18.481732950767313,55.44519885230194,0.48872516893008533,9.449244892282834,7.110531319214464e-06,7.438609529784174,1458.275,3563.16,1868.8700000000001
18.593313598155945,55.779940794467834,0.4886279646613967,9.508100618377936,7.090926257113609e-06,7.420986220158116,1464.734,3584.09,1880.8400000000001
18.640707384839406,55.92212215451822,0.4896621476230928,9.513058573565296,7.081103680929269e-06,7.380099242968782,1471.247,3592.98,1879.91
18.748876106077596,56.24662831823279,0.4908179372326221,9.546591410262593,7.07157808048777e-06,7.336163658454037,1478.31,3613.27,1887.1299999999999
18.805865935059174,56.41759780517752,0.48893934274578144,9.610938205006061,7.04693917582336e-06,7.365767186174876,1484.799,3623.96,1899.2
18.805759312366973,56.41727793710092,0.4884034950002747,9.62096073807298,7.039921131612717e-06,7.374228651669971,1491.229,3623.94,1901.0800000000002
18.901826358040317,56.70547907412095,0.48862037760619037,9.666008825528015,7.034228536513536e-06,7.361872933865293,1497.86,3641.96,1909.53
18.952418825489822,56.857256476469466,0.4874341736593494,9.714362216441293,7.028523873819338e-06,7.390908028243658,1505.101,3651.4500000000003,1918.6000000000001
19.0514713065448,57.15441391963441,0.4874995059507783,9.763888456968782,7.031990051905184e-06,7.392619544756004,1512.256,3670.03,1927.89
19.11256610917613,57.337698327528386,0.48661619492670427,9.812081913843755,7.037116940405621e-06,7.424212159965925,1519.405,3681.4900000000002,1936.93
19.177019526611794,57.53105857983538,0.48819988534323755,9.814800792494887,7.034455313927378e-06,7.374510204328899,1526.472,3693.58,1937.44
19.277937904780295,57.833813714340884,0.48636320598263316,9.901858220677225,7.042307998897565e-06,7.437216587403127,1533.187,3712.5099999999998,1954.2
19.307099211097345,57.921297633292035,0.4870202664692975,9.904150608559553,7.016908566235563e-06,7.390928333664617,1540.284,3717.98,1953.77
19.388772193323515,58.16631657997054,0.4881307880760247,9.924515542769994,7.019086923727066e-06,7.360434088239644,1547.511,3733.2999999999997,1958.02
19.48899752399271,58.466992571978125,0.4894856993464969,9.949411941398992,6.996712658466833e-06,7.297295660485106,1554.705,3752.1,1971.56
19.52428963511133,58.57286890533399,0.4879865392176532,9.996699105390254,7.009596113605627e-06,7.354726568006675,1561.307,3758.72,1962.69
19.59876558561392,58.796296756841755,0.48839532917843054,10.026820015937112,6.991277392859674e-06,7.323514283424923,1568.287,3772.69,1977.2099999999998
19.64370705037675,58.931121151130256,0.48733224192605806,10.070695253777936,7.015939363466195e-06,7.380685279585249,1574.988,3781.12,1985.44
19.729218449522172,59.187655348566516,0.4871439535028942,10.118248974499702,6.998589334973134e-06,7.367984004690735,1581.952,3797.16,1994.36
19.839519624604385,59.518558873813156,0.4866874080499488,10.183875241549584,7.016875273114391e-06,7.400747120753356,1588.641,3817.85,2008.2
19.849435534979104,59.54830660493731,0.48653291124866693,10.19203187750298,7.004090627993813e-06,7.39183299003667,1595.594,3819.71,2006.67
19.944809533153137,59.834428599459414,0.4876009996915952,10.21970046612921,6.9949760978303735e-06,7.3507206957665545,1602.315,3837.6,2013.3899999999999
19.97786256773553,59.9335877032066,0.48562279138680786,10.276157181649781,6.955478336221236e-06,7.36732211628278,1609.388,3843.7999999999997,2023.9799999999998
20.07670180340611,60.23010541021833,0.48591396839855017,10.321151957758719,6.921582122632949e-06,7.322877952150943,1616.512,3862.34,2032.42
20.122229692976052,60.36668907892816,0.48497616748535455,10.363427855216523,6.899893166279852e-06,7.327389799100537,1623.351,3870.88,2040.3500000000001
20.224960656911975,60.674881970735925,0.4875579202091628,10.36412090271583,6.846206857105259e-06,7.1956260684438345,1630.119,3890.15,2044.7099999999998
20.24804446977355,60.74413340932065,0.48702840821879334,10.386671602116397,6.822869908288716e-06,7.1863127043682455,1636.961,3894.48,2040.48
20.303168401641607,60.90950520492482,0.4862785229279196,10.430173660534516,6.768953441107842e-06,7.150956902354302,1643.767,3904.82,2052.87
20.369434404844696,61.10830321453409,0.48659666151646985,10.457735626468546,6.711660839225779e-06,7.0814071573959145,1650.725,3917.25,2058.04
20.41922720210269,61.25768160630807,0.48672594699310856,10.480659505291817,6.658103061340179e-06,7.0212643577845935,1657.345,3926.59,2062.3399999999997
20.49402302068188,61.48206906204564,0.4860187114070502,10.53354436062365,6.6170610055682876e-06,6.9977666754721,1664.353,3940.62,2072.26
20.565193667726227,61.69558100317868,0.486558339558433,10.559027184059754,6.579558875403653e-06,6.94309265570526,1671.024,3953.97,2077.0400000000004
20.655129908598,61.965389725794,0.48644781007890414,10.607487197665227,6.5469031547653935e-06,6.911689975098743,1678.2,3970.84,2086.1299999999997
20.70135084566725,62.10405253700175,0.48611882005722284,10.638034598980894,6.516812750628708e-06,6.88898945604494,1685.276,3979.5099999999998,2091.86
20.74581250831518,62.237437524945534,0.48428293838645076,10.698969467573919,6.490325508091614e-06,6.91160339263796,1691.92,3987.85,2103.29
20.830204369192487,62.49061310757746,0.48329345088656794,10.763103016932984,6.474955214252913e-06,6.922609355213241,1698.909,4003.6800000000003,2115.32
20.890766058362804,62.672298175088414,0.48318366426518156,10.796689164976382,6.45502238387192e-06,6.904333201314556,1705.54,4015.04,2122.3399999999997
20.94466382927055,62.833991487811645,0.4843303444764917,10.800527581895627,6.4219479121285724e-06,6.837489546967651,1712.685,4025.15,2133.95
21.049314001666094,63.147942004998285,0.4839536312746969,10.862422054718465,6.401222024718726e-06,6.825710497428892,1719.277,4044.78,2121.62
21.077942194522137,63.23382658356641,0.4831218043056006,10.894728730455451,6.39133054474386e-06,6.837901685687617,1726.584,4050.1500000000005,2140.01
21.160947960400822,63.48284388120247,0.48239820158841906,10.952944720397342,6.384319044658314e-06,6.850222509676501,1733.631,4065.72,2155.23
21.158602261172394,63.475806783517186,0.4812573881894765,10.975868599220616,6.348144922716101e-06,6.842603060599564,1740.239,4065.2799999999997,2150.93
21.326426378697192,63.97927913609158,0.4829472429354783,11.026887557438926,6.350272264016883e-06,6.798725596325552,1747.392,4096.759999999999,2170.66
21.381230442488647,64.14369132746594,0.4828114295854904,11.058128006253895,6.331638224525993e-06,6.7824635480064295,1754.597,4107.04,2172.88
21.418974875527898,64.2569246265837,0.4831702642437782,11.069963125088238,6.351547940576532e-06,6.794020838407619,1761.737,4114.12,2177.36
21.48582730353809,64.45748191061428,0.483666770126441,11.093846608141323,6.341465254999135e-06,6.769762653714416,1768.124,4126.66,2164.8
21.557317818659044,64.67195345597713,0.4837790516111312,11.128339049068432,6.325949193562861e-06,6.750163078135404,1774.551,4140.07,2183.83
21.577522818831184,64.73256845649355,0.48413643117525784,11.131057927719565,6.305683788774598e-06,6.718917093805822,1781.048,4143.86,2184.34
21.634352713774458,64.90305814132337,0.4815192316573448,11.216995817633789,6.297042269850702e-06,6.780404809836776,1787.382,4154.5199999999995,2200.46
21.726581342528565,65.1797440275857,0.48132777069609556,11.268974380081907,6.291113830106872e-06,6.779218307614314,1793.924,4171.820000000001,2210.21
21.795939403805487,65.38781821141646,0.4814568976374015,11.302134037356502,6.26351142600974e-06,6.745984245868583,1801.108,4184.83,2216.43
21.808574192831337,65.425722578494,0.48072817535282275,11.324578114064868,6.2658132355229565e-06,6.768191336653956,1807.569,4187.2,2220.64
21.840561000491718,65.52168300147515,0.4813373421466566,11.327883417523111,6.245712344269897e-06,6.73003625735619,1814.684,4193.2,2221.26
21.90890614619273,65.72671843857819,0.48065826507639753,11.37820932824211,6.264148045879417e-06,6.76828788837789,1821.202,4206.0199999999995,2230.7000000000003
22.002894049368155,66.00868214810447,0.4821377013752419,11.394469288802803,6.2531534736765e-06,6.716488717423892,1827.759,4223.650000000001,2233.75
22.03685337683425,66.11056013050276,0.4802649534829707,11.453325014897903,6.2640028297027515e-06,6.778803613438765,1834.858,4230.0199999999995,2244.79
22.10685117426439,66.32055352279316,0.47862128350521627,11.52604169097917,6.270529290015993e-06,6.830704412115546,1842.066,4243.15,2258.4300000000003
22.188310911106157,66.56493273331847,0.4782720944652179,11.57626097900597,6.307170600725809e-06,6.880240234477112,1848.713,4258.429999999999,2273.21
22.23938318067057,66.7181495420117,0.47898360812743457,11.587083182264397,6.313107053513186e-06,6.867108190582537,1855.601,4268.01,2267.8500000000004
22.324308155008882,66.97292446502665,0.48017041424362605,11.604835860515909,6.357159072905076e-06,6.882221955846975,1862.285,4283.9400000000005,2269.88
22.360666493049507,67.08199947914852,0.48039338963980804,11.618750121848175,6.372356341015789e-06,6.892514655218544,1869.365,4290.759999999999,2275.82
