Repository: keshavkasturirangan/dynamic-diafiltration-pyomo

## Files

- `preprocess_nacl.py` — the salt-general pipeline (module name kept for
  backward compatibility with existing NaCl importers): raw-sheet loading,
  water flux (Jw) from a smoothed mass-vs-time slope, per-experiment
  conductivity calibration, the `Salt` dataclass (per-salt ICP molar mass,
  valence-aware ionic-strength multiplier, CP solution diffusivity),
  concentration polarization (CP, optional), derived columns.
- `validate.py` — validates the original NaCl pipeline against the two runs
  where we have both raw and already-processed (Excel) data.
- `process_raw_runs.py` — applies the pipeline to the 6 raw-only NaCl runs;

File: data3_regression_july26_AD/analysis/preprocessing/processed/MC3_07.22.24_SNaCl.csv (part 1 of 5)
# source: NF270_MC3.xlsx / 07.22.24_SNaCl
# calibration: cond = 88.792211 + 96.595949 * c_mM  (fit from 14 vial points, R^2=0.999542, ICP molar mass = 22.99 g/mol [Na+])
# apply_cp: False (non-CP, bulk == interfacial)
c_int_mM,ionic_strength_mM,rejection,c_p_mM,Jw_m3_m2_s,B_um_s,time_s,ret_cond_uS_cm,perm_cond_uS_cm
91.24075990342155,91.24075990342155,0.9995615994425919,0.04,1.0793533799066076e-07,4.7339666075133825e-05,0.241,8902.279999999999,20.67
91.20038553947515,91.20038553947515,0.9995614053628897,0.04,1.1146696919291569e-07,4.891026668361213e-05,7.207,8898.38,20.7
91.20131725556622,91.20131725556622,0.9995614098435891,0.04,8.59442136879577e-08,3.771082572096556e-05,14.166,8898.47,20.740000000000002
91.19966087140432,91.19966087140432,0.9995614018778382,0.04,6.465401212779039e-08,2.8369571150114524e-05,20.876,8898.31,20.41
91.19759039120196,91.19759039120196,0.9995613919202424,0.04,4.67477226941685e-08,2.0512926019018752e-05,27.929,8898.11,20.56
91.19231066668588,91.19231066668588,0.999561366526327,0.04,3.179641640739473e-08,1.3953092872725435e-05,34.518,8897.6,20.36
91.16777547628769,91.16777547628769,0.9995612484807156,0.04,4.069238964183989e-08,1.786168461993388e-05,41.586,8895.23,62.489999999999995
91.10711040635796,91.10711040635796,0.9995609563312722,0.04,4.7882569202785866e-08,2.103177271755968e-05,48.182,8889.369999999999,222.61
91.07460386718061,91.07460386718061,0.9995607996268825,0.04,5.364378562961134e-08,2.3570722934271264e-05,55.179,8886.23,443.35
91.07367215108954,91.07367215108954,0.9995607951337062,0.04,5.8221549940134106e-08,2.5582423981975898e-05,61.778,8886.14,672.1899999999999
91.08878665656691,91.08878665656691,0.9995608680116598,0.04,6.181745445829869e-08,2.7157947613941144e-05,68.259,8887.6,923.6999999999999
91.0389916076997,91.0389916076997,0.9995606278222812,0.04,6.46027544490367e-08,2.839712981767612e-05,75.331,8882.79,1207.01
91.1493482024865,91.1493482024865,0.9995611597801979,0.04,6.671581922627791e-08,2.929043859605052e-05,81.912,8893.449999999999,1465.76
91.13754646533295,91.13754646533295,0.9995611029531587,0.04,5.3632470475823846e-08,2.354946869891106e-05,88.983,8892.31,1739.3000000000002
91.28744923198522,91.28744923198522,0.9995618236642986,0.04,5.612904384515416e-08,2.4605200174945425e-05,95.609,8906.79,1955.1000000000001
91.26187880148584,91.26187880148584,0.9995617008928009,0.04,4.4800252460402825e-08,1.9644520831628877e-05,102.67,8904.32,2219.65
91.13920284949484,91.13920284949484,0.9995611109297713,0.04,3.487511573093162e-08,1.5313027837817135e-05,109.253,8892.47,2438.2799999999997
91.1979009632323,91.1979009632323,0.9995613934139106,0.04,3.823986250371005e-08,1.6779615195015847e-05,115.622,8898.14,2635.71
91.46478586131902,91.46478586131902,0.9995626732231063,0.04,4.104638906970149e-08,1.795853878486046e-05,122.041,8923.92,2874.66
91.42337625727143,91.42337625727143,0.999562475138881,0.04,3.231208631144528e-08,1.4143529221541185e-05,128.549,8919.92,3071.8399999999997
91.16177108370078,91.16177108370078,0.642217957139163,32.61604468913845,2.45816983661226e-08,0.013694556747678218,135.031,8894.65,3239.37
91.55133193377848,91.55133193377848,0.6205707669921987,34.7372516564762,1.772779613980371e-08,0.01083912496369482,142.095,8932.28,3444.27
91.21839871723586,91.21839871723586,0.6034663704987897,36.171162720634086,1.165891421268246e-08,0.0076609928818021766,148.603,8900.119999999999,3582.78
91.24883477621084,91.24883477621084,0.5839089670639026,37.96782191624886,6.2766587629095664e-09,0.004472720193318474,154.914,8903.06,3756.3300000000004
91.0260511064348,91.0260511064348,0.5661870577391805,39.488279052866204,1.5071962904833445e-09,0.0011548149121422882,161.396,8881.539999999999,3903.2
90.90875840297002,90.90875840297002,0.5492837393678995,40.974055646093696,-2.724416611199105e-09,-0.0022355274321732483,167.874,8870.210000000001,4046.72
90.88712188485515,90.88712188485515,0.5333494901463682,42.41252176669683,-1.100797270737963e-08,-0.009631350870784264,174.286,8868.119999999999,4185.67
90.61806298255594,90.61806298255594,0.5142198448852446,44.0204566918647,-1.9281560049515242e-08,-0.018215164826628338,180.688,8842.13,4340.99
90.54725255963457,90.54725255963457,0.5020020705439001,45.092344292636554,-2.7538255419449938e-08,-0.027318600827404355,187.279,8835.29,4444.530000000001
90.59559827236012,90.59559827236012,0.486069985474361,46.559797136072994,-3.578528819489251e-08,-0.0378363902964656,194.375,8839.96,4586.280000000001
90.58762692358097,90.58762692358097,0.47203339775854525,47.82724159195957,-4.400181888939295e-08,-0.04921577778562194,200.856,8839.19,4708.71
90.38855025212217,90.38855025212217,0.4607745604370508,48.73980574115831,-5.2208267605251875e-08,-0.06109717954385211,207.354,8819.96,4796.86
90.13719395555331,90.13719395555331,0.44777308431629237,49.77618460645934,-6.037402832375684e-08,-0.07445772114582624,214.41,8795.68,4896.969999999999
90.03532632959624,90.03532632959624,0.4354604104699019,50.8285061693187,-5.990216487597575e-08,-0.07765836516471337,221.031,8785.84,4998.62
89.91037284938265,89.91037284938265,0.42503850784142916,51.69500213401451,-5.090787188560013e-08,-0.06886450390250737,228.1,8773.77,5082.320000000001
89.83417917793508,89.83417917793508,0.414014547244152,52.64152215853227,-4.193973235710916e-08,-0.05936040947673934,234.568,8766.41,5173.75
89.48799488809723,89.48799488809723,0.40136842216312674,53.57033957731969,-3.2991008311619156e-08,-0.04920531429347791,241.032,8732.97,5263.47
89.51232303047519,89.51232303047519,0.3942738730805072,54.21995274081625,-3.286675764872173e-08,-0.05049346450328129,247.538,8735.32,5326.22
89.43312716273418,89.43312716273418,0.3852664757341122,54.97754144686688,-1.5719695232760114e-08,-0.025082441010230577,254.583,8727.67,5399.4
89.40662501614374,89.40662501614374,0.3762633658760324,55.76618735595322,9.582129900290552e-09,0.015884420312433534,261.241,8725.11,5475.58
89.26448655025038,89.26448655025038,0.36867354416713594,56.355031925509934,5.124265094210326e-08,0.08774928854697683,268.239,8711.380000000001,5532.46
89.1259714247112,89.1259714247112,0.3609333258318894,56.95743814039224,1.1694086659079295e-07,0.20705489168745497,274.869,8698.0,5590.650000000001
88.85194336992627,88.85194336992627,0.35301905691951085,57.485514116009114,1.886319931192037e-07,0.3457074127055991,281.875,8671.53,5641.66
88.81219015004059,88.81219015004059,0.3456003408573729,58.11866696189675,2.830010281414078e-07,0.5358668799148536,288.509,8667.69,5702.82
88.66798120394486,88.66798120394486,0.34046946490601526,58.47924108914114,3.816411596407152e-07,0.7392850877279445,295.449,8653.76,5737.650000000001
88.59002762432526,88.59002762432526,0.33369684600308713,59.02781481876156,4.83732090012804e-07,0.9658833193229168,302.247,8646.23,5790.639999999999
88.4716996807593,88.4716996807593,0.32707786712453735,59.53456484829394,6.145962738043746e-07,1.2644555838083646,309.199,8634.800000000001,5839.59
88.37117786693376,88.37117786693376,0.3212598796153372,59.98106390393707,7.474353986025678e-07,1.5791402058504838,315.922,8625.09,5882.72
88.10242953666491,88.10242953666491,0.31581707644176815,60.27817781297852,8.98649522603311e-07,1.9468252462982631,322.807,8599.130000000001,5911.42
88.03876227044175,88.03876227044175,0.3115900149195495,60.606763021096135,1.0679587210205815e-06,2.3594897525652025,329.539,8592.980000000001,5943.16
87.9179497506329,87.9179497506329,0.30690191823069013,60.93576232525424,1.2285702192021485e-06,2.7745661127078542,336.46,8581.31,5974.9400000000005
87.81670326873653,87.81670326873653,0.3012954147145337,61.35793323851941,1.4057908564154657e-06,3.260031415547752,343.258,8571.529999999999,6015.72
87.7067607699902,87.7067607699902,0.2981084615383951,61.56063325033236,1.5905914239292078e-06,3.7450217140573057,350.127,8560.91,6035.3
87.46689563854453,87.46689563854453,0.29374426994108094,61.77399623518755,1.7738189943782228e-06,4.264831545882578,356.896,8537.74,6055.91
87.36119762421308,87.36119762421308,0.29039887970496403,61.99160370445764,1.9715348996997917e-06,4.8175233146528535,363.786,8527.53,6076.93
87.24597540095066,87.24597540095066,0.28581894890656534,62.30942241552288,2.165389784640881e-06,5.410699179806155,370.591,8516.400000000001,6107.63
87.15301083986381,87.15301083986381,0.28386217563519234,62.413567569702565,2.372529279829323e-06,5.985503186174168,377.434,8507.42,6117.69
87.04337891314782,87.04337891314782,0.2808015448190211,62.6014636480685,2.600746314587899e-06,6.661119806070737,384.242,8496.83,6135.84
86.74833548430874,86.74833548430874,0.27660236858049814,62.75354041893327,2.8232413365658806e-06,7.383617523878938,391.131,8468.33,6150.53
86.71096331665579,86.71096331665579,0.2741320195074055,62.940711829228384,3.057146271879638e-06,8.094948537669055,398.0,8464.72,6168.610000000001
86.60309129811182,86.60309129811182,0.2715627141048771,63.08492077532411,3.2758076257889456e-06,8.786995754957328,404.781,8454.3,6182.54
86.48880079094049,86.48880079094049,0.2706001216526046,63.08492077532411,3.5136784952284574e-06,9.471084681409373,411.67,8443.26,6186.68
86.36788474712152,86.36788474712152,0.2690827163320415,63.12777971551336,3.7447121650576777e-06,10.171871612983248,418.467,8431.58,6196.570000000001
86.32026370246679,86.32026370246679,0.26749337583738064,63.230164961521034,3.977077228502585e-06,10.890869374109363,425.286,8426.98,6218.46
86.12315398720028,86.12315398720028,0.26457277306161564,63.33731231199416,4.208756350773292e-06,11.69898918959312,432.032,8407.94,6117.549999999999
86.01673130479797,86.01673130479797,0.26227400114968247,63.45677901967146,4.431782574181797e-06,12.465746554725392,438.988,8397.66,6206.92
85.82459074201714,85.82459074201714,0.2603485968166648,63.48027896996846,4.661538092688659e-06,13.24344833583922,445.654,8379.099999999999,6220.73
85.66982234688929,85.66982234688929,0.2583984952150912,63.532869167108906,4.880922835962683e-06,14.008207427353275,452.79,8364.15,6225.81
85.54735344291856,85.54735344291856,0.25694352996189074,63.566514470397564,5.1051247663809e-06,14.763539632905903,459.85,8352.320000000002,6230.83
85.39807182032698,85.39807182032698,0.2554300481869455,63.58483822018862,5.326792362420058e-06,15.527419584176986,466.639,8337.9,6233.51
85.27311834011338,85.27311834011338,0.25409862788761706,63.60533597419218,5.527196651369532e-06,16.22497374529276,473.497,8325.83,6229.0599999999995
85.29734295848122,85.29734295848122,0.25422550751828044,63.612582654900514,5.738944654969582e-06,16.83528367873496,480.322,8328.17,6234.4
85.20520658947532,85.20520658947532,0.25331093206151845,63.6217962918011,5.935956405569802e-06,17.497522589044657,487.16,8319.269999999999,6240.21
85.04236332155818,85.04236332155818,0.25188113539087154,63.6217962918011,6.134169119204166e-06,18.219258975699027,493.848,8303.539999999999,6232.8099999999995
84.93066091463983,84.93066091463983,0.2508971953515746,63.6217962918011,6.323578562968182e-06,18.88028453365649,500.936,8292.75,6241.030000000001
84.86274916400177,84.86274916400177,0.250433131694242,63.61030512667789,6.4965288757790766e-06,19.444642852691736,507.546,8286.189999999999,6249.139999999999
84.4169747764295,84.4169747764295,0.2465338145243301,63.60533597419218,6.6764790503663955e-06,20.404913671553718,514.594,8243.130000000001,6211.96
84.51946354644727,84.51946354644727,0.24767651951131275,63.58597698429994,6.8370713074468e-06,20.76777117393551,521.074,8253.03,6227.21
84.19450167868382,84.19450167868382,0.2452289839654146,63.54756957654579,6.986211062707675e-06,21.502309950342564,527.668,8221.640000000001,6233.29
84.26790020185818,84.26790020185818,0.24588640010820506,63.54756957654579,7.14044115363926e-06,21.89915253880176,534.658,8228.730000000001,6227.23
84.28094422713318,84.28094422713318,0.24600311304904132,63.54756957654579,7.264393308135088e-06,22.265287101587674,541.2,8229.990000000002,6230.9400000000005
84.15630131894991,84.15630131894991,0.24488637712697991,63.54756957654579,7.392060992103586e-06,22.793615642210014,547.738,8217.95,6207.21
84.10143359358685,84.10143359358685,0.24479133580285795,63.51413132127737,7.496845499164435e-06,23.12860729546388,554.842,8212.65,6231.82
83.80111044023172,83.80111044023172,0.24238751007864745,63.48876793879821,7.585977154467249e-06,23.710920742647286,561.35,8183.64,6224.0
83.55016823970332,83.55016823970332,0.24054941719347123,63.452223963226224,7.677210807352612e-06,24.23810579130669,567.697,8159.4,6209.39
83.68785517316157,83.68785517316157,0.24179889863427695,63.452223963226224,7.74288094094534e-06,24.279105034501637,574.217,8172.700000000001,6218.02
83.63754250424374,83.63754250424374,0.24241099337323857,63.362882742493554,7.809141308931442e-06,24.405327186347403,580.633,8167.84,6221.549999999999
83.22499932391963,83.22499932391963,0.24112356119580702,63.157491106417496,7.8397904435483e-06,24.673790579676183,587.078,8127.990000000001,6186.219999999999
83.2504662304089,83.2504662304089,0.24176980058772413,63.123017611047885,7.869481611042026e-06,24.679999721663346,593.477,8130.45,6189.549999999999
83.0753036052876,83.0753036052876,0.24144589530353222,63.017112548696176,7.897008808853282e-06,24.810148208355916,599.785,8113.530000000001,6173.48
82.91908587401808,82.91908587401808,0.24033016816103137,62.99112802215631,7.896319741106049e-06,24.959812310593676,606.296,8098.4400000000005,6175.99
82.92343388244308,82.92343388244308,0.24135251423165927,62.90965462619268,7.91027305031389e-06,24.86449656622018,612.683,8098.860000000001,6165.61
82.59650505848735,82.59650505848735,0.2385915790540173,62.88967449223973,7.92201510326374e-06,25.28123177859788,619.279,8067.280000000001,6153.46
82.76172937863723,82.76172937863723,0.241390031053361,62.78387295389813,7.930627310155177e-06,24.92336949968846,626.457,8083.24,6163.68
82.39618609890714,82.39618609890714,0.24041423214026691,62.58697028665184,7.944431073298548e-06,25.100330888478577,632.857,8047.929999999999,6131.29
82.53904923287132,82.53904923287132,0.2417553041365197,62.58479628243934,7.956066550191132e-06,24.953517703225394,639.33,8061.7300000000005,6122.07
82.4794194030428,82.4794194030428,0.2415761328557965,62.55436022346437,7.956261544941884e-06,24.97853814278719,646.467,8055.97,6134.23
82.30311801381019,82.30311801381019,0.24111124106313597,62.45891108613468,7.954323049302143e-06,25.03593909786698,652.999,8038.9400000000005,6134.44
81.98374644259314,81.98374644259314,0.240746092751971,62.24647981737054,7.966880614817901e-06,25.125580092429345,660.197,8008.089999999999,6093.219999999999
81.73994739876296,81.73994739876296,0.23950613046118674,62.1627288931843,7.97749564852012e-06,25.330610633180743,667.373,7984.54,6093.46
81.63642338864399,81.63642338864399,0.23857217481200654,62.16024431694144,7.984003705227347e-06,25.481775409703783,673.918,7974.54,6101.549999999999
81.55909095308512,81.55909095308512,0.23875522676631689,62.08643169772662,7.998181328567115e-06,25.501321224293783,680.988,7967.07,6086.09
81.47937746529351,81.47937746529351,0.23897610194127128,62.007753450036205,7.99089594787504e-06,25.447158664961577,687.955,7959.37,6078.490000000001
81.47585764894947,81.47585764894947,0.2393078901215938,61.97804205913205,7.999514560522247e-06,25.4281946406146,694.89,7959.030000000001,6072.2
80.94426185698855,80.94426185698855,0.23474950012996665,61.94263684767136,7.996645177201134e-06,26.067943555783916,701.87,7907.68,6075.62
81.18112479214075,81.18112479214075,0.23842965646896652,61.82513709618633,8.008257690673308e-06,25.579249036769575,708.584,7930.5599999999995,6060.85
81.07397744166762,81.07397744166762,0.23842170732652213,61.74418132027329,8.008591390734883e-06,25.581434788244692,715.48,7920.21,6053.03
80.95999750652663,80.95999750652663,0.23843385797137728,61.656392959692404,8.007809935176681e-06,25.577227036116113,722.132,7909.2,6044.55
80.97583668007483,80.97583668007483,0.2392015956291581,61.60628733879482,8.028308851286348e-06,25.534631354735062,729.21,7910.7300000000005,6039.71
80.66205540540423,80.66205540540423,0.2398690043535554,61.3137284861986,8.020768697575028e-06,25.417351909924555,735.81,7880.42,6011.45
80.56515693193286,80.56515693193286,0.24015364810276274,61.2171405847576,8.021704905028067e-06,25.38068131063145,742.774,7871.0599999999995,6002.12
80.45687081734842,80.45687081734842,0.24031603080617558,61.12179497143803,8.005530736978666e-06,25.306981583247882,749.547,7860.599999999999,5992.91
80.27404741547831,80.27404741547831,0.24034491613440712,60.98058822163575,8.006300914901686e-06,25.305412283243736,756.386,7842.94,5979.2699999999995
80.1740432217034,80.1740432217034,0.23995647622822258,60.93576232525424,8.015372470234359e-06,25.388070505028118,763.212,7833.280000000001,5974.9400000000005
80.02828141545588,80.02828141545588,0.2386652878346257,60.928308596525675,8.007091151527164e-06,25.542367272755225,770.081,7819.200000000001,5962.13
79.96026614080772,79.96026614080772,0.2395829703565613,60.80314806829183,8.015983876295436e-06,25.442086471382378,776.88,7812.63,5961.46
79.85798441881016,79.85798441881016,0.2386958874297157,60.79621195961386,7.999096226018514e-06,25.5125671384115,783.746,7802.75,5974.22
79.69710810708528,79.69710810708528,0.2379268117479656,60.73502926963354,8.007302305546682e-06,25.647174240075966,790.643,7787.21,5955.549999999999
79.59586162518893,79.59586162518893,0.23868727470375595,60.597342336175316,7.987753541332991e-06,25.477597936859148,797.434,7777.43,5942.25
78.98237834122389,78.98237834122389,0.2341750598083997,60.486675169358136,7.966311063400488e-06,26.05230334378047,804.344,7718.17,5931.56
79.43053378102893,79.43053378102893,0.24132544910855547,60.26192454338984,7.945188020066063e-06,24.977937366896665,811.096,7761.459999999999,5909.849999999999
79.14190884081724,79.14190884081724,0.2403362985019286,60.12123541363816,7.915086985838759e-06,25.018294426687415,817.95,7733.58,5896.26
79.07586052236132,79.07586052236132,0.24044932540600472,60.062123203860224,7.899043399853818e-06,24.952133813956557,824.629,7727.2,5890.55
78.90390714155372,78.90390714155372,0.24106254861455578,59.883130190364525,7.865620319950805e-06,24.763339944330845,831.626,7710.59,5873.26
78.78288757372464,78.78288757372464,0.24034219366574128,59.84803555093419,7.855934974984994e-06,24.83052284236658,838.272,7698.9,5869.87
78.75234799073954,78.75234799073954,0.24207595676589422,59.68829800332062,7.84264671838311e-06,24.55481572753648,845.393,7695.95,5854.4400000000005
78.27365296794942,78.27365296794942,0.2393730563601607,59.5370494245368,7.819492875525267e-06,24.847061140312068,851.893,7649.71,5839.74
78.40078045237551,78.40078045237551,0.24061830296943432,59.53611770844572,7.827725387434533e-06,24.703986834095385,858.982,7661.990000000001,5839.83
78.19745929650185,78.19745929650185,0.23885433201664896,59.519657390836805,7.807689911496898e-06,24.880391755586604,865.671,7642.35,5829.94
78.28338422490059,78.28338422490059,0.23969638819147776,59.51913977078621,7.793478998417248e-06,24.72048192197655,872.703,7650.65,5838.099999999999
78.2610230387149,78.2610230387149,0.24055855813273197,59.434664178529125,7.785901855077176e-06,24.580029814587984,879.351,7648.49,5838.15
77.83905917346996,77.83905917346996,0.240482106752676,59.12015823578769,7.776201997292499e-06,24.559684037213753,886.426,7607.7300000000005,5794.81
77.90810968821931,77.90810968821931,0.2417864511489558,59.07098433098118,7.781440055227303e-06,24.401670364113116,892.921,7614.4,5799.5599999999995
77.52413913468804,77.52413913468804,0.23853452049811175,59.03195577916633,7.767617242455182e-06,24.796295210277925,900.163,7577.3099999999995,5791.04
77.59463898557908,77.59463898557908,0.23955323243847393,59.00659239668718,7.768458177535506e-06,24.660485061753615,907.266,7584.120000000001,5785.18
77.61244511531953,77.61244511531953,0.24018254261137095,58.97129070923661,7.758625230918343e-06,24.544410395914216,913.813,7585.84,5788.59
77.31295015404534,77.31295015404534,0.23802249110998963,58.910729163317015,7.746438239152773e-06,24.798546073162335,920.219,7556.91,5762.93
77.45705557613095,77.45705557613095,0.2416320327463698,58.7409497867219,7.741129443847091e-06,24.295721613779882,926.631,7570.83,5779.33
77.03395294677472,77.03395294677472,0.23832146382483077,58.67510851628623,7.716489599254922e-06,24.662002356159707,933.047,7529.96,5737.9
77.19907374291448,77.19907374291448,0.24245426332253484,58.481829189394105,7.699398683621554e-06,24.05668833300108,939.491,7545.91,5756.57
76.8363256114576,76.8363256114576,0.23900854322355258,58.47178736041257,7.706670016562286e-06,24.537658628016676,945.949,7510.87,5718.39
76.96438481197477,76.96438481197477,0.24113425111325903,58.40563551794654,7.686711522918543e-06,24.190599507890386,952.309,7523.240000000001,5736.93
76.94119543370812,76.94119543370812,0.2425403125447222,58.279853845652,7.682253857911416e-06,23.991878072197647,958.861,7521.0,5730.54
76.68238540841068,76.68238540841068,0.2408734911812117,58.211631522983595,7.684945219102234e-06,24.21954199290387,965.992,7496.0,5706.509999999999
76.74843372686658,76.74843372686658,0.2422403364138982,58.15686732163065,7.677398472682221e-06,24.01591316293414,972.467,7502.379999999999,5711.8
76.23909559708123,76.23909559708123,0.2419386446083952,57.79391214215353,7.685972137884015e-06,24.08229766591117,978.881,7453.179999999999,5671.45
76.3463464715645,76.3463464715645,0.24536703516029368,57.61346979251617,7.684339328953838e-06,23.633393812883256,985.385,7463.54,5654.02
76.11341744879681,76.11341744879681,0.24305764051030776,57.61346979251617,7.689898920858801e-06,23.948270958160833,992.357,7441.04,5645.400000000001
76.25348543448779,76.25348543448779,0.24465440740459732,57.597734142978084,7.69353330519881e-06,23.753001367179387,998.932,7454.570000000001,5543.650000000001
76.04778322638138,76.04778322638138,0.2435777920764145,57.524232095793614,7.695293879295893e-06,23.89746264294792,1005.43,7434.700000000001,5652.5
75.96579221036716,75.96579221036716,0.24313477363862102,57.495866517021014,7.696097737042386e-06,23.957530503241088,1012.491,7426.78,5654.3
75.87469108146246,75.87469108146246,0.243361208825689,57.40973454060203,7.678358726529347e-06,23.8729257348701,1019.2,7417.98,5642.66
75.77054592728277,75.77054592728277,0.2423212233986234,57.40973454060203,7.677044889430165e-06,24.004228346803338,1026.085,7407.92,5634.34
75.31421209067834,75.31421209067834,0.23956681118660217,57.27142646308309,7.6494454549138e-06,24.280876683721385,1032.837,7363.84,5620.9800000000005
75.44713691967111,75.44713691967111,0.24169417134822957,57.21200368127479,7.647078912630265e-06,23.992405275064367,1039.755,7376.68,5615.24
75.35096311427058,75.35096311427058,0.2425233611217168,57.076594276039174,7.626880088825413e-06,23.821142293635546,1046.524,7367.39,5602.16
75.38315908141757,75.38315908141757,0.2471082405641638,56.75535927264001,7.623537509266924e-06,23.227467264438328,1053.422,7370.5,5543.83
75.11140855485527,75.11140855485527,0.2481469884328943,56.472738725015205,7.628501093661337e-06,23.11336340301093,1060.22,7344.25,5571.13
75.03014220691189,75.03014220691189,0.24815912400393525,56.410727842953946,7.615198134445424e-06,23.07155644293076,1067.077,7336.400000000001,5535.31
74.93552126166314,74.93552126166314,0.24755929739238292,56.384536268393845,7.633749700045297e-06,23.202295564478785,1073.754,7327.26,5537.84
74.74555470309483,74.74555470309483,0.2467037314482362,56.30554744867307,7.617749817122521e-06,23.260379882836595,1080.736,7308.91,5518.709999999999
74.68033457671987,74.68033457671987,0.247240788748758,56.216309751950504,7.619573750353568e-06,23.1988595223879,1087.518,7302.61,5527.68
74.6051761453735,74.6051761453735,0.24653101412076406,56.21268641159634,7.60500521560152e-06,23.243061680664038,1094.398,7295.35,5519.0599999999995
74.52246046128843,74.52246046128843,0.24703525092304246,56.11278574183154,7.606869782951961e-06,23.185779260166537,1101.261,7287.36,5509.0599999999995
74.42535493979685,74.42535493979685,0.2475495219036118,56.00139390694353,7.626566266179372e-06,23.1816785146323,1107.961,7277.9800000000005,5498.3
74.32731770221417,74.32731770221417,0.24781475433034994,55.907911725806095,7.628459976263723e-06,23.154452836484253,1114.972,7268.51,5489.27
74.33466790693261,74.33466790693261,0.24790584243034341,55.90666943768467,7.65472429420716e-06,23.222822677514518,1121.634,7269.219999999999,5485.24
73.628427109901,73.628427109901,0.24124154565545952,55.86619154972814,7.656288467644471e-06,24.080734468608643,1128.642,7201.0,5489.150000000001
73.89241333570438,73.89241333570438,0.24418763720304226,55.84879951602815,7.658624716240109e-06,23.705062667621807,1135.42,7226.5,5483.5599999999995
73.88640894311747,73.88640894311747,0.24414302945888489,55.84755722790673,7.643394187108804e-06,23.66364007084037,1142.26,7225.92,5483.44
73.70607011749021,73.70607011749021,0.2445999262402777,55.677570803291374,7.637032918456501e-06,23.58551500232423,1148.992,7208.5,5467.0199999999995
73.60689411579625,73.60689411579625,0.24566928357381634,55.523941172274824,7.621204796431863e-06,23.40100801570391,1155.862,7198.92,5452.18
73.56879728007246,73.56879728007246,0.24582886582886854,55.4834632843183,7.622367303057388e-06,23.384436057308058,1162.658,7195.24,5444.66
73.57418052859865,73.57418052859865,0.24639199895521513,55.44609111666536,7.6038339524977744e-06,23.256883866021436,1169.6,7195.76,5448.2699999999995
73.06680935500556,73.06680935500556,0.24327008624470292,55.29184034158809,7.593278119168874e-06,23.620087389037806,1176.282,7146.75,5429.76
73.12416165661148,73.12416165661148,0.24635953064952965,55.10932751174834,7.590232448200192e-06,23.219342599245543,1183.26,7152.29,5412.13
72.96639106519017,72.96639106519017,0.24490023658551263,55.096904630534056,7.5858790240322734e-06,23.38950560522465,1189.847,7137.05,5410.929999999999
73.09859122611209,73.09859122611209,0.24715948615312366,55.031580980148995,7.597258403150466e-06,23.14102529130465,1197.068,7149.82,5404.620000000001
72.87228773999202,72.87228773999202,0.24924537283856518,54.7092072126385,7.616290735067232e-06,22.941109983461892,1203.567,7127.96,5373.48
72.67973308117072,72.67973308117072,0.24766230485895147,54.6797028697546,7.625217855516374e-06,23.16355260294756,1210.615,7109.36,5363.93
72.7106867601963,72.7106867601963,0.2487485762242424,54.624006952310594,7.632818464445058e-06,23.052054511729118,1217.313,7112.35,5370.63
72.5780725032339,72.5780725032339,0.24756417607340575,54.61034178297489,7.647113416805888e-06,23.242304988135007,1224.358,7099.54,5365.25
72.28365021845553,72.28365021845553,0.24648297555048548,54.466961028960114,7.660164121710364e-06,23.417698779783954,1230.885,7071.1,5346.219999999999
72.43510584525959,72.43510584525959,0.2486101852694942,54.42700076105418,7.689062497962885e-06,23.23912529783446,1238.17,7085.73,5350.08
72.25631987978413,72.25631987978413,0.2484187002102003,54.3064988132757,7.7161418054291e-06,23.34489264527877,1245.331,7068.46,5331.22
72.2480379589746,72.2480379589746,0.24848586511063264,54.29542174419298,7.750570530873703e-06,23.440622285759712,1251.7,7067.66,5334.58
72.07432466999498,72.07432466999498,0.24700349265333577,54.271714745875734,7.765961825559432e-06,23.674734587826087,1258.196,7050.88,5333.51
71.95496148632779,71.95496148632779,0.2469139962778496,54.18827439371984,7.780251063197392e-06,23.729712650817266,1264.721,7039.349999999999,5323.16
71.80630100779695,71.80630100779695,0.24728245246441705,54.04986279219077,7.792699682516331e-06,23.72065520722324,1271.867,7024.99,5278.88
71.77752133298388,71.77752133298388,0.2494469614663165,53.872836734887336,7.794994183203991e-06,23.45411038549034,1278.387,7022.21,5309.79
71.63641810719172,71.63641810719172,0.24996431289298382,53.72987007691303,7.795431543749432e-06,23.39074640912841,1285.55,7008.58,5271.96
71.6041186160346,71.6041186160346,0.2506264653623598,53.6582314619107,7.802732032370177e-06,23.33018132970777,1292.726,7005.46,5292.6900000000005
71.48703296059004,71.48703296059004,0.25293113744596907,53.40573640123052,7.808606633869727e-06,23.06385419763938,1299.119,6994.150000000001,5235.2
71.17977369855693,71.17977369855693,0.24976010405693694,53.40190601285613,7.837639237266435e-06,23.54303009285091,1305.599,6964.47,5247.57
71.24665020909379,71.24665020909379,0.2516529097704372,53.31722337257881,7.855335022743986e-06,23.35962303162455,1312.005,6970.93,5247.200000000001
71.05285326215107,71.05285326215107,0.2501683640466318,53.277677200713356,7.879365004847599e-06,23.616883671019632,1318.503,6952.21,5239.02
71.05202507007012,71.05202507007012,0.25392746993110604,53.009964110545695,7.902168520467683e-06,23.217617466498,1325.575,6952.13,5167.65
70.81164231857386,70.81164231857386,0.2514518102025771,53.00592667415105,7.930920688980725e-06,23.609598675709222,1332.159,6928.91,5209.34
70.75201248874534,70.75201248874534,0.2522607175787469,52.90405904819398,7.949961316444403e-06,23.564899153112083,1339.297,6923.15,5208.95
70.69196856287633,70.69196856287633,0.2527517600895741,52.82444908441249,7.993539848575837e-06,23.63251033498356,1345.935,6917.349999999999,5199.11
70.51597774567408,70.51597774567408,0.25088680929971086,52.82444908441249,8.034204060396688e-06,23.989018215904736,1352.89,6900.35,5191.42
70.48150425030447,70.48150425030447,0.25172777015656733,52.7393523480947,8.05366546434228e-06,23.939886376732442,1359.564,6897.02,5183.2
70.30240771279864,70.30240771279864,0.25154147608665056,52.61843630427574,8.080284023669024e-06,24.042784304376966,1366.482,6879.72,5171.52
70.31979974649863,70.31979974649863,0.2522124128552462,52.58427338093648,8.084534504574379e-06,23.96993265289413,1373.137,6881.400000000001,5168.22
70.0724808863244,70.0724808863244,0.2507107037023453,52.50455989314487,8.061945372677014e-06,24.094421522006943,1380.123,6857.51,5160.52
69.97620355691376,69.97620355691376,0.2522007150996399,52.328154979902145,8.027781249462981e-06,23.80314058710418,1386.827,6848.21,5143.4800000000005
69.94348996971615,69.94348996971615,0.2532200596058696,52.232395270542085,7.984862544804707e-06,23.548431291524594,1393.809,6845.049999999999,5134.23
69.8569438972567,69.8569438972567,0.25447036302811044,52.08042202368744,7.940886593901886e-06,23.26465930703544,1400.51,6836.69,5119.55
69.65983418199018,69.65983418199018,0.25277098333443826,52.0518493968946,7.922958905487848e-06,23.42145729676696,1407.452,6817.650000000001,5074.42
69.69793101771396,69.69793101771396,0.25661200192095635,51.81260540950966,7.876100338451624e-06,22.81654178074934,1414.259,6821.33,5116.79
69.43114964363737,69.43114964363737,0.2550364130466708,51.72367828481746,7.862526434622508e-06,22.966508292993787,1421.127,6795.56,5079.85
69.34242956696541,69.34242956696541,0.25453115207246757,51.692621081781766,7.832432804686635e-06,22.93956795401289,1427.937,6786.990000000001,5093.68
69.25329539425297,69.25329539425297,0.2535716778891144,51.692621081781766,7.8177369281026e-06,23.012744587744194,1434.686,6778.38,5085.09
69.17068323417804,69.17068323417804,0.25301544978834833,51.66943170351512,7.78638397304074e-06,22.987957987318527,1441.602,6770.400000000001,5082.09
68.91725645740678,68.91725645740678,0.253328470399777,51.458553294902764,7.770372577058923e-06,22.902739548066677,1448.365,6745.92,5059.48
69.04987071436919,69.04987071436919,0.2572767624420633,51.284943529933244,7.770072876363066e-06,22.43115012803798,1455.343,6758.73,5042.709999999999
68.85327861915327,68.85327861915327,0.25555305107862725,51.25761319126184,7.751114789116593e-06,22.57963163085774,1462.037,6739.740000000001,5040.07
68.70347937651111,68.70347937651111,0.2566722972940836,51.069199492845314,7.763725421459015e-06,22.483891883978856,1469.021,6725.27,4948.32
68.66134510439268,68.66134510439268,0.25695947147134,51.01816215585666,7.750856425638696e-06,22.412874770014813,1475.815,6721.2,5015.0
68.4257244573619,68.4257244573619,0.2546943579724611,50.99807849789358,7.736608769528069e-06,22.639442082625447,1482.975,6698.44,5021.87
68.47241378592557,68.47241378592557,0.25520256000707575,50.99807849789358,7.72140865793682e-06,22.534591351321463,1489.948,6702.950000000001,5016.94
68.3428017252566,68.3428017252566,0.25379005234655383,50.99807849789358,7.71331989232631e-06,22.67920267114148,1496.523,6690.43,5011.82
68.15148935455674,68.15148935455674,0.2521783699028125,50.965157862675746,7.685917819396973e-06,22.792183146832063,1503.595,6671.95,4972.62
68.17260825262102,68.17260825262102,0.2535049141320863,50.890517051379966,7.674712886907946e-06,22.599701765697603,1510.129,6673.99,5016.37
68.0955863890925,68.0955863890925,0.25340245924388705,50.839997334441904,7.652899668852919e-06,22.547674120714735,1516.701,6666.55,5004.61
68.08378465193894,68.08378465193894,0.2557454384618235,50.67166729398845,7.638423337420195e-06,22.22886729095371,1523.869,6665.41,4999.73
67.76917518518738,67.76917518518738,0.25229033472043805,50.67166729398845,7.630292771978649e-06,22.61380191533367,1530.979,6635.0199999999995,4983.469999999999
67.5193717487703,67.5193717487703,0.2521182682688864,50.49650466886716,7.603540781491566e-06,22.555086095091305,1537.517,6610.89,4966.55
67.51440259628458,67.51440259628458,0.25239136258787886,50.47435053070169,7.601439722622946e-06,22.516230092548483,1544.69,6610.41,4964.41
67.65426353395532,67.65426353395532,0.26022138433265696,50.04917742114307,7.580932414817754e-06,21.55169415336076,1551.292,6623.92,4916.98
67.24410140586396,67.24410140586396,0.2565034257776273,49.995759031921686,7.576238765427747e-06,21.96035998548281,1558.274,6584.3,4918.18
67.1750508911146,67.1750508911146,0.2559241044457651,49.9833361507074,7.561977606037985e-06,21.985757346143927,1564.759,6577.63,4905.56
67.30041846736867,67.30041846736867,0.259066839898935,49.86511173115154,7.554742338353279e-06,21.60662135180665,1571.253,6589.74,4923.339999999999
67.2115948666866,67.2115948666866,0.2582663297179485,49.85310294597774,7.555272725783362e-06,21.698531802412166,1577.776,6581.16,4904.4
67.08653786246288,67.08653786246288,0.2587755443347254,49.726182509571885,7.553252538394716e-06,21.6351800772647,1584.862,6569.08,4892.14
67.03384414131233,67.03384414131233,0.2604090338227085,49.577625555051156,7.575866756734232e-06,21.516314284465853,1591.27,6563.990000000001,4877.79
66.79066624154285,66.79066624154285,0.2602644222212469,49.40743208241556,7.58774129423727e-06,21.56622923111961,1597.777,6540.5,4861.349999999999
66.60608293150072,66.60608293150072,0.26036397565841596,49.26425837642103,7.598298407813354e-06,21.585072250890704,1604.976,6522.67,4846.03
66.72234039486432,66.72234039486432,0.2618839056385375,49.2488332989133,7.589632932286659e-06,21.39127337343406,1611.377,6533.9,4847.52
66.4865126998133,66.4865126998133,0.26003655604510967,49.197588913904404,7.587737105973426e-06,21.591764504781437,1617.982,6511.12,4841.08
66.3124888388033,66.3124888388033,0.25891895935286924,49.142928236561595,7.585152570130012e-06,21.710317290740782,1625.045,6494.3099999999995,4830.38
66.36601075203482,66.36601075203482,0.2597521599634893,49.12729611103362,7.572206114662977e-06,21.579451818527353,1631.563,6499.4800000000005,4834.29
66.26165854983489,66.26165854983489,0.25919725981263686,49.08681822307711,7.5587255281444805e-06,21.603332487470258,1638.545,6489.4,4821.06
66.22542514629326,66.22542514629326,0.2595923118412673,49.0338139298962,7.542990260497631e-06,21.514073128613592,1645.226,6485.9,4835.8
66.07138141923623,66.07138141923623,0.2585241477729566,48.99033384564623,7.560604876042532e-06,21.684651093943195,1652.2,6471.02,4825.26
65.96495873683394,65.96495873683394,0.2586022444955912,48.90627234942962,7.543553615072349e-06,21.62693417317636,1658.97,6460.740000000001,4812.9400000000005
65.8317233358108,65.8317233358108,0.2583456366717005,48.82438485742552,7.567696890524243e-06,21.7252185541484,1665.935,6447.87,4805.030000000001
65.74849003167515,65.74849003167515,0.2590631727768794,48.71547759878035,7.567527202528329e-06,21.643599648936323,1672.663,6439.83,4794.51
65.62477883958299,65.62477883958299,0.26186259842073245,48.440103731863886,7.592472351200541e-06,21.401635234189634,1679.552,6427.88,4767.91
65.53367771067829,65.53367771067829,0.261653191016501,48.38658181863237,7.61642262035804e-06,21.492424058594622,1686.204,6419.08,4759.29
65.15685031384521,65.15685031384521,0.25793119522741526,48.35086603514133,7.640750804862102e-06,21.982462463797905,1693.081,6382.679999999999,4757.74
65.44630344613788,65.44630344613788,0.26145836711232584,48.334819813572885,7.690591675670978e-06,21.723619698054165,1700.003,6410.64,4723.099999999999
65.34805916053497,65.34805916053497,0.2609912262760883,48.29278906546459,7.715172394425668e-06,21.84586881185692,1706.844,6401.150000000001,4762.74
65.1267248269006,65.1267248269006,0.2593237577307621,48.23781781609142,7.774901689035616e-06,22.20654604668538,1713.534,6379.7699999999995,4741.62
64.8828222590603,64.8828222590603,0.25759572034235545,48.16928492139265,7.800080293864038e-06,22.480237575925905,1720.559,6356.21,4753.68
64.93365254802872,64.93365254802872,0.25817687699357683,48.16928492139265,7.808813783581095e-06,22.437170576107984,1727.348,6361.12,4748.370000000001
64.84700295155913,64.84700295155913,0.2572063947929456,48.167939109261106,7.797830588103184e-06,22.51957498954793,1734.165,6352.75,4740.5
64.85186858003473,64.85186858003473,0.25744091150284654,48.15634442012778,7.795196920545053e-06,22.484360726448685,1741.104,6353.22,4741.75
64.61790431716585,64.61790431716585,0.25782992649686953,47.95747479668923,7.774246299289127e-06,22.37836788680505,1747.879,6330.62,4721.29
64.18413871476736,64.18413871476736,0.25419167023839784,47.86906529204763,7.777222992767792e-06,22.81867727994294,1755.044,6288.719999999999,4712.75
64.53353224891889,64.53353224891889,0.25833224856211345,47.86243975540001,7.751653076721333e-06,22.25487193077313,1762.033,6322.47,4712.11
64.26778611494349,64.26778611494349,0.2597548287393614,47.573918339198435,7.759411731652217e-06,22.112647892071003,1769.176,6296.8,4684.24
64.2454249287578,64.2454249287578,0.2628778622215817,47.35672496596884,7.75732837338146e-06,21.75192093283342,1775.997,6294.64,4663.26
64.13123794559657,64.13123794559657,0.2654137790727006,47.109923725845206,7.761041965383141e-06,21.480250602389997,1783.14,6283.610000000001,4563.349999999999
63.92978022190504,63.92978022190504,0.2737800881850586,46.42707935510046,7.779771006221786e-06,20.63636056052362,1790.148,6264.15,4639.42
63.93878681078539,63.93878681078539,0.27388238546826793,46.42707935510046,7.77882361754847e-06,20.623235186812742,1796.812,6265.0199999999995,4573.46
63.869736296036045,63.869736296036045,0.2730973689963102,46.42707935510046,7.801572512281801e-06,20.76542738579194,1803.692,6258.35,4549.959999999999
63.76331361363374,63.76331361363374,0.2683999742629226,46.64924188081578,7.797270678800849e-06,21.25366608158311,1810.498,6248.070000000001,4549.1
63.70119920756235,63.70119920756235,0.2676865983509181,46.64924188081578,7.816604695983425e-06,21.383978165234044,1817.653,6242.07,4600.7
63.355532537775105,63.355532537775105,0.2636911093281138,46.64924188081578,7.817076153308065e-06,21.82774643182199,1824.797,6208.68,4594.92
63.439801082011954,63.439801082011954,0.26466916533187324,46.64924188081578,7.833056701723958e-06,21.76259601400495,1831.321,6216.820000000001,4609.33
63.3697153271614,63.3697153271614,0.26385590277662063,46.64924188081578,7.83024448459745e-06,21.845970457717126,1838.459,6210.05,4606.18
63.13140305586752,63.13140305586752,0.2620724306499672,46.586402806673554,7.83484972453878e-06,22.060892094268823,1844.812,6187.03,4588.849999999999
63.321680186466196,63.321680186466196,0.26578250532000736,46.49188538543494,7.829314863674397e-06,21.628285644108267,1851.376,6205.41,4574.11
63.08285029512173,63.08285029512173,0.2639234245357336,46.43380841575819,7.821857351784172e-06,21.814986613633312,1858.539,6182.34,4579.72
63.0930991721235,63.0930991721235,0.2685207733061462,46.15129139214353,7.830356763157341e-06,21.330727002342567,1865.031,6183.33,4539.88
62.81161738861001,62.81161738861001,0.2663865755273991,46.079445729120955,7.811373610260195e-06,21.51207707337517,1871.421,6156.139999999999,4546.820000000001
