Repository: keshavkasturirangan/dynamic-diafiltration-pyomo

## Files

- `preprocess_nacl.py` — the salt-general pipeline (module name kept for
  backward compatibility with existing NaCl importers): raw-sheet loading,
  water flux (Jw) from a smoothed mass-vs-time slope, per-experiment
  conductivity calibration, the `Salt` dataclass (per-salt ICP molar mass,
  valence-aware ionic-strength multiplier, CP solution diffusivity),
  concentration polarization (CP, optional), derived columns.
- `validate.py` — validates the original NaCl pipeline against the two runs
  where we have both raw and already-processed (Excel) data.
- `process_raw_runs.py` — applies the pipeline to the 6 raw-only NaCl runs;

File: data3_regression_july26_AD/analysis/preprocessing/processed/MC3_07.22.24_SNaCl_CP.csv (part 1 of 5)
# source: NF270_MC3.xlsx / 07.22.24_SNaCl
# calibration: cond = 88.792211 + 96.595949 * c_mM  (fit from 14 vial points, R^2=0.999542, ICP molar mass = 22.99 g/mol [Na+])
# salt: NaCl, I multiplier = 1.0, CP solution D_s = 1.6071e-09 m^2/s, k = 2.5473e-05 m/s
# apply_cp: True (CP-corrected retentate-side interfacial concentration)
c_int_mM,ionic_strength_mM,rejection,c_p_mM,Jw_m3_m2_s,B_um_s,time_s,ret_cond_uS_cm,perm_cond_uS_cm
91.6280144029633,91.6280144029633,0.9995634522884662,0.04,1.0793533799066076e-07,4.7139503435798275e-05,0.241,8902.279999999999,20.67
91.60016164479998,91.60016164479998,0.9995633195478943,0.04,1.1146696919291569e-07,4.8696711403958646e-05,7.207,8898.38,20.7
91.50940470891997,91.50940470891997,0.9995628864582036,0.04,8.59442136879577e-08,3.7583808033497144e-05,14.166,8898.47,20.740000000000002
91.4313274482946,91.4313274482946,0.9995625131875875,0.04,6.465401212779039e-08,2.829765752745804e-05,20.876,8898.31,20.41
91.36503292940927,91.36503292940927,0.9995621957469122,0.04,4.67477226941685e-08,2.0475315998102162e-05,27.929,8898.11,20.56
91.30616010071971,91.30616010071971,0.9995619134573628,0.04,3.179641640739473e-08,1.3935687169178489e-05,34.518,8897.6,20.36
91.31346382893071,91.31346382893071,0.9995619484978148,0.04,4.069238964183989e-08,1.7833174258887603e-05,41.586,8895.23,62.489999999999995
91.27845136058995,91.27845136058995,0.9995617804705956,0.04,4.7882569202785866e-08,2.0992276168101874e-05,48.182,8889.369999999999,222.61
91.26651370240945,91.26651370240945,0.9995617231514898,0.04,5.364378562961134e-08,2.3521138078170145e-05,55.179,8886.23,443.35
91.28197546032946,91.28197546032946,0.9995617973888242,0.04,5.8221549940134106e-08,2.5524019902636984e-05,61.778,8886.14,672.1899999999999
91.31000762558389,91.31000762558389,0.9995619319169918,0.04,6.181745445829869e-08,2.7092121964924936e-05,68.259,8887.6,923.6999999999999
91.27006629727363,91.27006629727363,0.9995617402109722,0.04,6.46027544490367e-08,2.832520333308903e-05,75.331,8882.79,1207.01
91.38828032808237,91.38828032808237,0.9995623071157878,0.04,6.671581922627791e-08,2.9213826023506685e-05,81.912,8893.449999999999,1465.76
91.32954843926679,91.32954843926679,0.9995620256457679,0.04,5.3632470475823846e-08,2.3499938993127796e-05,88.983,8892.31,1739.3000000000002
91.48872934963529,91.48872934963529,0.9995627876757679,0.04,5.612904384515416e-08,2.455104373536187e-05,95.609,8906.79,1955.1000000000001
91.42245285496595,91.42245285496595,0.9995624707197098,0.04,4.4800252460402825e-08,1.961000216595445e-05,102.67,8904.32,2219.65
91.26401058460448,91.26401058460448,0.9995617111307757,0.04,3.487511573093162e-08,1.5292077385081492e-05,109.253,8892.47,2438.2799999999997
91.33484735559045,91.33484735559045,0.9995620510554502,0.04,3.823986250371005e-08,1.675444501474088e-05,115.622,8898.14,2635.71
91.61222160918676,91.61222160918676,0.999563377033136,0.04,4.104638906970149e-08,1.7929624660578777e-05,122.041,8923.92,2874.66
91.53936654194139,91.53936654194139,0.999563029530233,0.04,3.231208631144528e-08,1.412560000473188e-05,128.549,8919.92,3071.8399999999997
91.21829478449277,91.21829478449277,0.6424396578976258,32.61604468913845,2.45816983661226e-08,0.01368134791991435,135.031,8894.65,3239.37
91.59088460325874,91.59088460325874,0.6207346199685,34.7372516564762,1.772779613980371e-08,0.010831584261281916,142.095,8932.28,3444.27
91.24359908945735,91.24359908945735,0.6035758882639972,36.171162720634086,1.165891421268246e-08,0.007657487319220659,148.603,8900.119999999999,3582.78
91.26196488844498,91.26196488844498,0.5839688312358908,37.96782191624886,6.2766587629095664e-09,0.004471618246371682,154.914,8903.06,3756.3300000000004
91.02910056155807,91.02910056155807,0.5662015903786459,39.488279052866204,1.5071962904833445e-09,0.0011547465865675852,161.396,8881.539999999999,3903.2
90.90341809004471,90.90341809004471,0.5492572610910329,40.974055646093696,-2.724416611199105e-09,-0.002235766538291503,167.874,8870.210000000001,4046.72
90.86617875011548,90.86617875011548,0.5332419350071664,42.41252176669683,-1.100797270737963e-08,-0.009635513831674521,174.286,8868.119999999999,4185.67
90.58280517009712,90.58280517009712,0.514030763242508,44.0204566918647,-1.9281560049515242e-08,-0.018228957663251773,180.688,8842.13,4340.99
90.49813956423806,90.49813956423806,0.5017318089657659,45.092344292636554,-2.7538255419449938e-08,-0.02734814988185104,187.279,8835.29,4444.530000000001
90.53377964652566,90.53377964652566,0.4857190617926468,46.559797136072994,-3.578528819489251e-08,-0.037889580694995185,194.375,8839.96,4586.280000000001
90.51382781060771,90.51382781060771,0.4716029279853914,47.82724159195957,-4.400181888939295e-08,-0.04930086495390155,200.856,8839.19,4708.71
90.30327752242181,90.30327752242181,0.4602653737672314,48.73980574115831,-5.2208267605251875e-08,-0.061222528150535305,207.354,8819.96,4796.86
90.04164816498735,90.04164816498735,0.44718710040433507,49.77618460645934,-6.037402832375684e-08,-0.07463440163580191,214.41,8795.68,4896.969999999999
89.94323737452362,89.94323737452362,0.43488240302415604,50.8285061693187,-5.990216487597575e-08,-0.07784119852391884,221.031,8785.84,4998.62
89.83407662099506,89.83407662099506,0.4245501921045749,51.69500213401451,-5.090787188560013e-08,-0.0690022655547818,228.1,8773.77,5082.320000000001
89.77299497092349,89.77299497092349,0.41361517262978365,52.64152215853227,-4.193973235710916e-08,-0.05945822190664397,234.568,8766.41,5173.75
89.44150737561603,89.44150737561603,0.4010572814661183,53.57033957731969,-3.2991008311619156e-08,-0.04926908229443126,241.032,8732.97,5263.47
89.46681673430494,89.46681673430494,0.393965777257544,54.21995274081625,-3.286675764872173e-08,-0.05055865528311272,247.538,8735.32,5326.22
89.41187105684664,89.41187105684664,0.385120333608576,54.97754144686688,-1.5719695232760114e-08,-0.02509792425117269,254.583,8727.67,5399.4
89.4192816821041,89.4192816821041,0.37635165137863136,55.76618735595322,9.582129900290552e-09,0.015878446306004285,261.241,8725.11,5475.58
89.33075443470335,89.33075443470335,0.36914187860460923,56.355031925509934,5.124265094210326e-08,0.08757294791599778,268.239,8711.380000000001,5532.46
89.27398745463879,89.27398745463879,0.36199289665051626,56.95743814039224,1.1694086659079295e-07,0.2061065403413181,274.869,8698.0,5590.650000000001
89.08507615928072,89.08507615928072,0.35471218531342774,57.485514116009114,1.886319931192037e-07,0.3431568794635815,281.875,8671.53,5641.66
89.15508690023591,89.15508690023591,0.34811720808559987,58.11866696189675,2.830010281414078e-07,0.5299465124232046,288.509,8667.69,5702.82
89.12367329794643,89.12367329794643,0.3438416649004007,58.47924108914114,3.816411596407152e-07,0.7282916920143154,295.449,8653.76,5737.650000000001
89.15677024307944,89.15677024307944,0.33793233359814934,59.02781481876156,4.83732090012804e-07,0.9477145101460072,302.247,8646.23,5790.639999999999
89.17835729670657,89.17835729670657,0.33241016483163455,59.53456484829394,6.145962738043746e-07,1.2343131123320785,309.199,8634.800000000001,5839.59
89.21653811563245,89.21653811563245,0.3276911974975272,59.98106390393707,7.474353986025678e-07,1.5334784749176633,315.922,8625.09,5882.72
89.10153384060547,89.10153384060547,0.3234888871743702,60.27817781297852,8.98649522603311e-07,1.8793424215802677,322.807,8599.130000000001,5911.42
89.2132851310807,89.2132851310807,0.3206531635725903,60.606763021096135,1.0679587210205815e-06,2.2626141294756033,329.539,8592.980000000001,5943.16
89.25118289633674,89.25118289633674,0.3172554094209623,60.93576232525424,1.2285702192021485e-06,2.6439255136349034,336.46,8581.31,5974.9400000000005
89.317918850299,89.317918850299,0.3130389284891627,61.35793323851941,1.4057908564154657e-06,3.0849952039646684,343.258,8571.529999999999,6015.72
89.39140997050016,89.39140997050016,0.31133614213437477,61.56063325033236,1.5905914239292078e-06,3.5183285139387763,350.127,8560.91,6035.3
89.3197658407249,89.3197658407249,0.3083950046919849,61.77399623518755,1.7738189943782228e-06,3.9779570311441654,356.896,8537.74,6055.91
89.40268472428382,89.40268472428382,0.30660243710087043,61.99160370445764,1.9715348996997917e-06,4.458730033423255,363.786,8527.53,6076.93
89.45843849058633,89.45843849058633,0.3034818909556568,62.30942241552288,2.165389784640881e-06,4.969763412876518,370.591,8516.400000000001,6107.63
89.56789888220777,89.56789888220777,0.3031703506656589,62.413567569702565,2.372529279829323e-06,5.453200626212136,377.434,8507.42,6117.69
89.67065554703552,89.67065554703552,0.301873469462574,62.6014636480685,2.600746314587899e-06,6.014606068707041,384.242,8496.83,6135.84
89.5606761746804,89.5606761746804,0.29931814832954273,62.75354041893327,2.8232413365658806e-06,6.609001086160703,391.131,8468.33,6150.53
89.74195779012055,89.74195779012055,0.29864788579242074,62.940711829228384,3.057146271879638e-06,7.179478252576392,398.0,8464.72,6168.610000000001
89.83054229553602,89.83054229553602,0.2977341652043104,63.08492077532411,3.2758076257889456e-06,7.726650300196906,404.781,8454.3,6182.54
89.95026916437918,89.95026916437918,0.2986689049252329,63.08492077532411,3.5136784952284574e-06,8.250781873044739,411.67,8443.26,6186.68
90.0481846024242,90.0481846024242,0.2989555536934846,63.12777971551336,3.7447121650576777e-06,8.781270773854656,418.467,8431.58,6196.570000000001
90.22190466069502,90.22190466069502,0.2991705816972503,63.230164961521034,3.977077228502585e-06,9.316600264584759,425.286,8426.98,6218.46
90.21674223815876,90.21674223815876,0.29794281260131195,63.33731231199416,4.208756350773292e-06,9.917297954839983,432.032,8407.94,6117.549999999999
90.30376422067368,90.30376422067368,0.29729641319709255,63.45677901967146,4.431782574181797e-06,10.475166778226798,438.988,8397.66,6206.92
90.31156104644135,90.31156104644135,0.2970968696098091,63.48027896996846,4.661538092688659e-06,11.028758808826565,445.654,8379.099999999999,6220.73
90.34507679881509,90.34507679881509,0.2967755253716031,63.532869167108906,4.880922835962683e-06,11.565591174419765,452.79,8364.15,6225.81
90.42499285972698,90.42499285972698,0.29702494343564956,63.566514470397564,5.1051247663809e-06,12.082404022718677,459.85,8352.320000000002,6230.83
90.47146976826703,90.47146976826703,0.29718353882108506,63.58483822018862,5.326792362420058e-06,12.597458703272292,466.639,8337.9,6233.51
90.52362784287126,90.52362784287126,0.29736205353372724,63.60533597419218,5.527196651369532e-06,13.060234346253134,473.497,8325.83,6229.0599999999995
90.77683430625024,90.77683430625024,0.2992421123621336,63.612582654900514,5.738944654969582e-06,13.43932076251446,480.322,8328.17,6234.4
90.86900598848663,90.86900598848663,0.29985152143226745,63.6217962918011,5.935956405569802e-06,13.860362710025075,487.16,8319.269999999999,6240.21
90.87466687343097,90.87466687343097,0.2998951360073463,63.6217962918011,6.134169119204166e-06,14.32021103804487,493.848,8303.539999999999,6232.8099999999995
90.93488642397605,90.93488642397605,0.3003587644551513,63.6217962918011,6.323578562968182e-06,14.729839253685546,500.936,8292.75,6241.030000000001
91.03665640956442,91.03665640956442,0.30126711991154675,63.61030512667789,6.4965288757790766e-06,15.067486731654235,507.546,8286.189999999999,6249.139999999999
90.65322642222372,90.65322642222372,0.29836655037575943,63.60533597419218,6.6764790503663955e-06,15.700288861311748,514.594,8243.130000000001,6211.96
90.96428594208948,90.96428594208948,0.30097866073746093,63.58597698429994,6.8370713074468e-06,15.879061758912584,521.074,8253.03,6227.21
90.70966443362909,90.70966443362909,0.29943992215909254,63.54756957654579,6.986211062707675e-06,16.34471626433023,527.668,8221.640000000001,6233.29
90.97176391093305,90.97176391093305,0.3014583114078917,63.54756957654579,7.14044115363926e-06,16.5458892059102,534.658,8228.730000000001,6227.23
91.12288248770216,91.12288248770216,0.3026167759220951,63.54756957654579,7.264393308135088e-06,16.740863128822046,541.2,8229.990000000002,6230.9400000000005
91.09482418924954,91.09482418924954,0.3024019735245804,63.54756957654579,7.392060992103586e-06,17.052425616059143,547.738,8217.95,6207.21
91.14617243135308,91.14617243135308,0.30316183744179537,63.51413132127737,7.496845499164435e-06,17.23201075275009,554.842,8212.65,6231.82
90.84732192949227,90.84732192949227,0.3011487120327814,63.48876793879821,7.585977154467249e-06,17.60415931751434,561.35,8183.64,6224.0
90.61913161852266,90.61913161852266,0.29979218703684296,63.452223963226224,7.677210807352612e-06,17.931231104474534,567.697,8159.4,6209.39
90.87585347532098,90.87585347532098,0.30177025539069247,63.452223963226224,7.74288094094534e-06,17.915316984893565,574.217,8172.700000000001,6218.02
90.91096831221019,90.91096831221019,0.3030226834138414,63.362882742493554,7.809141308931442e-06,17.961673010821688,580.633,8167.84,6221.549999999999
90.45693713561778,90.45693713561778,0.30179494125775586,63.157491106417496,7.8397904435483e-06,18.13741915073884,587.078,8127.990000000001,6186.219999999999
90.53593866612381,90.53593866612381,0.3027849653845046,63.123017611047885,7.869481611042026e-06,18.120849847617503,593.477,8130.45,6189.549999999999
90.3652442641681,90.3652442641681,0.30263993572046466,63.017112548696176,7.897008808853282e-06,18.19673453686103,599.785,8113.530000000001,6173.48
90.1609596624222,90.1609596624222,0.30134807506479866,62.99112802215631,7.896319741106049e-06,18.30699925938237,606.296,8098.4400000000005,6175.99
90.21144616468266,90.21144616468266,0.30264221115189804,62.90965462619268,7.91027305031389e-06,18.227102235857522,612.683,8098.860000000001,6165.61
89.7851367836809,89.7851367836809,0.29955361494008015,62.88967449223973,7.92201510326374e-06,18.524052338948184,619.279,8067.280000000001,6153.46
90.05844517797964,90.05844517797964,0.302854131782751,62.78387295389813,7.930627310155177e-06,18.25566661118423,626.457,8083.24,6163.68
89.64596660885351,89.64596660885351,0.30184287532161325,62.58697028665184,7.944431073298548e-06,18.37532573670986,632.857,8047.929999999999,6131.29
89.85436355369207,89.85436355369207,0.303486288175175,62.58479628243934,7.956066550191132e-06,18.259505158270443,639.33,8061.7300000000005,6122.07
89.78423960276314,89.78423960276314,0.3032812829932433,62.55436022346437,7.956261544941884e-06,18.27767371943492,646.467,8055.97,6134.23
89.5762329082557,89.5762329082557,0.30272898225017664,62.45891108613468,7.954323049302143e-06,18.321070175944634,652.999,8038.9400000000005,6134.44
89.23096579817606,89.23096579817606,0.3024116767024514,62.24647981737054,7.966880614817901e-06,18.377606812685325,660.197,8008.089999999999,6093.219999999999
88.93955544033653,88.93955544033653,0.3010676904621473,62.1627288931843,7.97749564852012e-06,18.51985329076473,667.373,7984.54,6093.46
88.805680372436,88.805680372436,0.300042023705557,62.16024431694144,7.984003705227347e-06,18.625614529658183,673.918,7974.54,6101.549999999999
88.7418836934462,88.7418836934462,0.3003705903719526,62.08643169772662,7.998181328567115e-06,18.629529855350295,680.988,7967.07,6086.09
88.65416637449542,88.65416637449542,0.3005658280277397,62.007753450036205,7.99089594787504e-06,18.595279866953607,687.955,7959.37,6078.490000000001
88.66932663394937,88.66932663394937,0.30102049477612547,61.97804205913205,7.999514560522247e-06,18.575136333170672,694.89,7959.030000000001,6072.2
87.95173779467949,87.95173779467949,0.29572014833550575,61.94263684767136,7.996645177201134e-06,19.044614007237783,701.87,7907.68,6075.62
88.33136427478739,88.33136427478739,0.3000771854507266,61.82513709618633,8.008257690673308e-06,18.67906836726949,708.584,7930.5599999999995,6060.85
88.21488833357894,88.21488833357894,0.3000707421768576,61.74418132027329,8.008591390734883e-06,18.680419782552807,715.48,7920.21,6053.03
88.09042163559897,88.09042163559897,0.300078353413444,61.656392959692404,8.007809935176681e-06,18.677920121944847,722.132,7909.2,6044.55
88.15197295125247,88.15197295125247,0.3011354678032817,61.60628733879482,8.028308851286348e-06,18.631814945658355,729.21,7910.7300000000005,6039.71
87.82248128176523,87.82248128176523,0.3018447259593735,61.3137284861986,8.020768697575028e-06,18.551730364921678,735.81,7880.42,6011.45
87.72644213513787,87.72644213513787,0.30218142791593117,61.2171405847576,8.021704905028067e-06,18.52428423914845,742.774,7871.0599999999995,6002.12
87.59655100671301,87.59655100671301,0.30223514203482826,61.12179497143803,8.005530736978666e-06,18.4822253958146,749.547,7860.599999999999,5992.91
87.3991589624768,87.3991589624768,0.30227488518720613,60.98058822163575,8.006300914901686e-06,18.480520542141264,756.386,7842.94,5979.2699999999995
87.2881602481302,87.2881602481302,0.3019011724839332,60.93576232525424,8.015372470234359e-06,18.53428417497435,763.212,7833.280000000001,5974.9400000000005
87.08274942538334,87.08274942538334,0.3003400903329084,60.928308596525675,8.007091151527164e-06,18.652989900761916,770.081,7819.200000000001,5962.13
87.04499983946839,87.04499983946839,0.3014745455749641,60.80314806829183,8.015983876295436e-06,18.573272145328442,776.88,7812.63,5961.46
86.8901523537754,86.8901523537754,0.30030952515676823,60.79621195961386,7.999096226018514e-06,18.637075976121288,783.746,7802.75,5974.22
86.70086098250955,86.70086098250955,0.29948758776587214,60.73502926963354,8.007302305546682e-06,18.72937271086997,790.643,7787.21,5955.549999999999
86.59311665072437,86.59311665072437,0.300206013133858,60.597342336175316,7.987753541332991e-06,18.619819897815134,797.434,7777.43,5942.25
85.77314939997865,85.77314939997865,0.29480640978570394,60.486675169358136,7.966311063400488e-06,19.05586619926905,804.344,7718.17,5931.56
86.44664305062037,86.44664305062037,0.30290035081984157,60.26192454338984,7.945188020066063e-06,18.285181137847808,811.096,7761.459999999999,5909.849999999999
86.07318582279105,86.07318582279105,0.30151028059520424,60.12123541363816,7.915086985838759e-06,18.336379366199964,817.95,7733.58,5896.26
85.98827602109574,85.98827602109574,0.30150799640261405,60.062123203860224,7.899043399853818e-06,18.299410684614152,824.629,7727.2,5890.55
85.78487441488961,85.78487441488961,0.3019383591943493,59.883130190364525,7.865620319950805e-06,18.184797192214063,831.626,7710.59,5873.26
85.62296872051456,85.62296872051456,0.30102825859394555,59.84803555093419,7.855934974984994e-06,18.241066720732206,838.272,7698.9,5869.87
85.62556719556142,85.62556719556142,0.3029150059000755,59.68829800332062,7.84264671838311e-06,18.047938315790518,845.393,7695.95,5854.4400000000005
85.0056568663929,85.0056568663929,0.29961073628177737,59.5370494245368,7.819492875525267e-06,18.279347815454525,851.893,7649.71,5839.74
85.18708420173047,85.18708420173047,0.30111332878281194,59.53611770844572,7.827725387434533e-06,18.168219126468216,858.982,7661.990000000001,5839.83
84.89657494066613,84.89657494066613,0.29891568143432345,59.519657390836805,7.807689911496898e-06,18.312351278822426,865.671,7642.35,5829.94
84.99928530925358,84.99928530925358,0.2997689385947512,59.51913977078621,7.793478998417248e-06,18.204808332322592,872.703,7650.65,5838.099999999999
84.99155233532181,84.99155233532181,0.30069915720519735,59.434664178529125,7.785901855077176e-06,18.10676085619232,879.351,7648.49,5838.15
84.52149737867703,84.52149737867703,0.3005311066495321,59.12015823578769,7.776201997292499e-06,18.098663616405215,886.426,7607.7300000000005,5794.81
84.63800946831142,84.63800946831142,0.302074981417215,59.07098433098118,7.781440055227303e-06,17.978521987044118,892.921,7614.4,5799.5599999999995
84.11718631985087,84.11718631985087,0.29821766083924117,59.03195577916633,7.767617242455182e-06,18.2791877006043,900.163,7577.3099999999995,5791.04
84.22269686901741,84.22269686901741,0.29939797002162194,59.00659239668718,7.768458177535506e-06,18.17847184665431,907.266,7584.120000000001,5785.18
84.24968041681433,84.24968041681433,0.3000413720564419,58.97129070923661,7.758625230918343e-06,18.09989280525048,913.813,7585.84,5788.59
83.85317669114715,83.85317669114715,0.29745381763769785,58.910729163317015,7.746438239152773e-06,18.29605232517417,920.219,7556.91,5762.93
84.10355182176667,84.10355182176667,0.3015639825627522,58.7409497867219,7.741129443847091e-06,17.928810905333187,926.631,7570.83,5779.33
83.52952511897217,83.52952511897217,0.2975524710248919,58.67510851628623,7.716489599254922e-06,18.216716643920243,933.047,7529.96,5737.9
83.80445654529971,83.80445654529971,0.3021632547932305,58.481829189394105,7.699398683621554e-06,17.781524497756777,939.491,7545.91,5756.57
83.32433020544701,83.32433020544701,0.2982627377112693,58.47178736041257,7.706670016562286e-06,18.13185770466671,945.949,7510.87,5718.39
83.5013318870308,83.5013318870308,0.3005424680295675,58.40563551794654,7.686711522918543e-06,17.88941278761424,952.309,7523.240000000001,5736.93
83.50986311753168,83.50986311753168,0.30212011288260643,58.279853845652,7.682253857911416e-06,17.745559552500218,958.861,7521.0,5730.54
83.18660605945503,83.18660605945503,0.3002283146234065,58.211631522983595,7.684945219102234e-06,17.912058277193246,965.992,7496.0,5706.509999999999
83.28775044663476,83.28775044663476,0.3017356452808304,58.15686732163065,7.677398472682221e-06,17.7667232038825,972.467,7502.379999999999,5711.8
82.73531742849194,82.73531742849194,0.3014601993628083,57.79391214215353,7.685972137884015e-06,17.80983843389207,978.881,7453.179999999999,5671.45
82.94226758183109,82.94226758183109,0.30537865105177464,57.61346979251617,7.684339328953838e-06,17.47897612380522,985.385,7463.54,5654.02
82.63278321674571,82.63278321674571,0.3027770873770995,57.61346979251617,7.689898920858801e-06,17.70799029022694,992.357,7441.04,5645.400000000001
82.83135619516321,82.83135619516321,0.30463852351675724,57.597734142978084,7.69353330519881e-06,17.561097056005693,998.932,7454.570000000001,5543.650000000001
82.58077295980348,82.58077295980348,0.30341857996662536,57.524232095793614,7.695293879295893e-06,17.666679273905007,1005.43,7434.700000000001,5652.5
82.48065745225978,82.48065745225978,0.30291697116624083,57.495866517021014,7.696097737042386e-06,17.710526749569055,1012.491,7426.78,5654.3
82.3704155084528,82.3704155084528,0.3030296838224559,57.40973454060203,7.678358726529347e-06,17.660276847628047,1019.2,7417.98,5642.66
82.22835338264986,82.22835338264986,0.3018255604189751,57.40973454060203,7.677044889430165e-06,17.758325391249098,1026.085,7407.92,5634.34
81.63375452746955,81.63375452746955,0.2984344920236224,57.27142646308309,7.6494454549138e-06,17.982462583076366,1032.837,7363.84,5620.9800000000005
81.83176236471705,81.83176236471705,0.3008582238973926,57.21200368127479,7.647078912630265e-06,17.77047096707086,1039.755,7376.68,5615.24
81.72976980230382,81.72976980230382,0.3016425420736927,57.076594276039174,7.626880088825413e-06,17.65761737095972,1046.524,7367.39,5602.16
81.88203621747766,81.88203621747766,0.3068643393051623,56.75535927264001,7.623537509266924e-06,17.219810292334977,1053.422,7370.5,5543.83
81.61897739803929,81.61897739803929,0.3080930376080424,56.472738725015205,7.628501093661337e-06,17.131880227796355,1060.22,7344.25,5571.13
81.5178729906901,81.5178729906901,0.30799558706105545,56.410727842953946,7.615198134445424e-06,17.10982538654362,1067.077,7336.400000000001,5535.31
81.41763288547986,81.41763288547986,0.3074652962742971,56.384536268393845,7.633749700045297e-06,17.19425460661001,1073.754,7327.26,5537.84
81.1732639378771,81.1732639378771,0.30635353665506904,56.30554744867307,7.617749817122521e-06,17.248128671819263,1080.736,7308.91,5518.709999999999
81.11819866673858,81.11819866673858,0.3069827649538125,56.216309751950504,7.619573750353568e-06,17.201278167831422,1087.518,7302.61,5527.68
81.00391557013755,81.00391557013755,0.3060497629534419,56.21268641159634,7.60500521560152e-06,17.243911974242668,1094.398,7295.35,5519.0599999999995
80.92899493562103,80.92899493562103,0.3066417569318731,56.11278574183154,7.606869782951961e-06,17.20015538890676,1101.261,7287.36,5509.0599999999995
80.85607171231032,80.85607171231032,0.3073940803580083,56.00139390694353,7.626566266179372e-06,17.18382129007106,1107.961,7277.9800000000005,5498.3
80.75829190286021,80.75829190286021,0.3077130483015329,55.907911725806095,7.628459976263723e-06,17.162363872026503,1114.972,7268.51,5489.27
80.7942892777655,80.7942892777655,0.308036868231105,55.90666943768467,7.65472429420716e-06,17.195302061937312,1121.634,7269.219999999999,5485.24
79.85614966032477,79.85614966032477,0.30041466076989753,55.86619154972814,7.656288467644471e-06,17.829446642696244,1128.642,7201.0,5489.150000000001
80.22102674162542,80.22102674162542,0.3038134540972025,55.84879951602815,7.658624716240109e-06,17.549688519913673,1135.42,7226.5,5483.5599999999995
80.19878812234691,80.19878812234691,0.30363589605981667,55.84755722790673,7.643394187108804e-06,17.529499684447956,1142.26,7225.92,5483.44
80.0087498542454,80.0087498542454,0.30410647704506,55.677570803291374,7.637032918456501e-06,17.475989969658144,1148.992,7208.5,5467.0199999999995
79.91345121223462,79.91345121223462,0.3051990581058249,55.523941172274824,7.621204796431863e-06,17.350054432648992,1155.862,7198.92,5452.18
79.87729800150436,79.87729800150436,0.3053913355547736,55.4834632843183,7.622367303057388e-06,17.336976383660524,1162.658,7195.24,5444.66
79.8798117060093,79.8798117060093,0.3058810488846685,55.44609111666536,7.6038339524977744e-06,17.254959948672536,1169.6,7195.76,5448.2699999999995
79.23968623897026,79.23968623897026,0.30222035237697054,55.29184034158809,7.593278119168874e-06,17.531694634808662,1176.282,7146.75,5429.76
79.37743696746003,79.37743696746003,0.305730575121242,55.10932751174834,7.590232448200192e-06,17.23630786491757,1183.26,7152.29,5412.13
79.1650999193358,79.1650999193358,0.30402532572213903,55.096904630534056,7.5858790240322734e-06,17.365591732602372,1189.847,7137.05,5410.929999999999
79.37669164967504,79.37669164967504,0.30670351917628347,55.031580980148995,7.597258403150466e-06,17.173433578325636,1197.068,7149.82,5404.620000000001
79.20206452474665,79.20206452474665,0.3092451877243094,54.7092072126385,7.616290735067232e-06,17.01235681516439,1203.567,7127.96,5373.48
78.96119528438516,78.96119528438516,0.30751171290123946,54.6797028697546,7.625217855516374e-06,17.17129406780438,1210.615,7109.36,5363.93
79.02966798404722,79.02966798404722,0.3088164439291724,54.624006952310594,7.632818464445058e-06,17.08354173752547,1217.313,7112.35,5370.63
78.86910577588799,78.86910577588799,0.3075825921222697,54.61034178297489,7.647113416805888e-06,17.214870364662545,1224.358,7099.54,5365.25
78.53412650918166,78.53412650918166,0.30645486936698507,54.466961028960114,7.660164121710364e-06,17.335895290017184,1230.885,7071.1,5346.219999999999
78.7803470500308,78.7803470500308,0.3091297157336792,54.42700076105418,7.689062497962885e-06,17.184193312187535,1238.17,7085.73,5350.08
78.60684305925636,78.60684305925636,0.30913777096559236,54.3064988132757,7.7161418054291e-06,17.244062123478447,1245.331,7068.46,5331.22
78.63242070509558,78.63242070509558,0.3095033669658539,54.29542174419298,7.750570530873703e-06,17.29138816203056,1251.7,7067.66,5334.58
78.41994780270419,78.41994780270419,0.30793482695987895,54.271714745875734,7.765961825559432e-06,17.453536411225798,1258.196,7050.88,5333.51
78.30130253640915,78.30130253640915,0.307951813847248,54.18827439371984,7.780251063197392e-06,17.484256932383364,1264.721,7039.349999999999,5323.16
78.16076103433437,78.16076103433437,0.3084782942626696,54.04986279219077,7.792699682516331e-06,17.469044263334325,1271.867,7024.99,5278.88
78.18722399656313,78.18722399656313,0.3109764744012984,53.872836734887336,7.794994183203991e-06,17.271191926890538,1278.387,7022.21,5309.79
78.04720537029775,78.04720537029775,0.3115721463441292,53.72987007691303,7.795431543749432e-06,17.22423608449688,1285.55,7008.58,5271.96
78.0359753138608,78.0359753138608,0.3123910959516144,53.6582314619107,7.802732032370177e-06,17.174714935512434,1292.726,7005.46,5292.6900000000005
77.97308578078523,77.97308578078523,0.31507473551353016,53.40573640123052,7.808606633869727e-06,16.97474078731506,1299.119,6994.150000000001,5235.2
77.58452751424916,77.58452751424916,0.31169386830320844,53.40190601285613,7.837639237266435e-06,17.30767170495,1305.599,6964.47,5247.57
77.72295381613195,77.72295381613195,0.3140093015673261,53.31722337257881,7.855335022743986e-06,17.160914443546865,1312.005,6970.93,5247.200000000001
77.49627536933158,77.49627536933158,0.3125130601851158,53.277677200713356,7.879365004847599e-06,17.333549297614802,1318.503,6952.21,5239.02
77.61420740713099,77.61420740713099,0.317006951672159,53.009964110545695,7.902168520467683e-06,17.025261237097755,1325.575,6952.13,5167.65
77.31528500814777,77.31528500814777,0.3144185309726907,53.00592667415105,7.930920688980725e-06,17.293167294782474,1332.159,6928.91,5209.34
77.28930327059159,77.28930327059159,0.3155060686344179,52.90405904819398,7.949961316444403e-06,17.247529656878694,1339.297,6923.15,5208.95
77.27822446163961,77.27822446163961,0.31643811109254727,52.82444908441249,7.993539848575837e-06,17.267449799532642,1345.935,6917.349999999999,5199.11
77.07604357742257,77.07604357742257,0.31464503582944614,52.82444908441249,8.034204060396688e-06,17.499979370202997,1352.89,6900.35,5191.42
77.07892942491442,77.07892942491442,0.31577471636434506,52.7393523480947,8.05366546434228e-06,17.450800368349192,1359.564,6897.02,5183.2
76.90356211311817,76.90356211311817,0.3157867482538873,52.61843630427574,8.080284023669024e-06,17.507502887429002,1366.482,6879.72,5171.52
76.94426318560036,76.94426318560036,0.31659267105988353,52.58427338093648,8.084534504574379e-06,17.451541480725954,1373.137,6881.400000000001,5168.22
76.61295320535126,76.61295320535126,0.3146777705799555,52.50455989314487,8.061945372677014e-06,17.557739671546916,1380.123,6857.51,5160.52
76.51404789547952,76.51404789547952,0.3160974171516324,52.328154979902145,8.027781249462981e-06,17.36876049327464,1386.827,6848.21,5143.4800000000005
76.46382951087422,76.46382951087422,0.3169006103321844,52.232395270542085,7.984862544804707e-06,17.211878276977686,1393.809,6845.049999999999,5134.23
76.35942017228503,76.35942017228503,0.31795681651089525,52.08042202368744,7.940886593901886e-06,17.033846393556427,1400.51,6836.69,5119.55
76.08374208355639,76.08374208355639,0.3158610766051645,52.0518493968946,7.922958905487848e-06,17.160723422967504,1407.452,6817.650000000001,5074.42
76.17815895345306,76.17815895345306,0.31984959834526094,51.81260540950966,7.876100338451624e-06,16.748286808502943,1414.259,6821.33,5116.79
75.83408620011673,75.83408620011673,0.31793628859290135,51.72367828481746,7.862526434622508e-06,16.86735410031073,1421.127,6795.56,5079.85
75.69614154114747,75.69614154114747,0.3171036194271235,51.692621081781766,7.832432804686635e-06,16.867483326313813,1427.937,6786.990000000001,5093.68
75.56114616557178,75.56114616557178,0.315883576348731,51.692621081781766,7.8177369281026e-06,16.931055074530448,1434.686,6778.38,5085.09
75.4279288570824,75.4279288570824,0.31498275921885466,51.66943170351512,7.78638397304074e-06,16.93364829904513,1441.602,6770.400000000001,5082.09
75.14439717542733,75.14439717542733,0.3152043900921728,51.458553294902764,7.770372577058923e-06,16.881481335212705,1448.365,6745.92,5059.48
75.38595134225135,75.38595134225135,0.3197015807746434,51.284943529933244,7.770072876363066e-06,16.534069935618106,1455.343,6758.73,5042.709999999999
75.11123071361206,75.11123071361206,0.31757724238736695,51.25761319126184,7.751114789116593e-06,16.65590736035506,1462.037,6739.740000000001,5040.07
74.98700244543231,74.98700244543231,0.3189593152492243,51.069199492845314,7.763725421459015e-06,16.577076211478705,1469.021,6725.27,4948.32
74.93595436258241,74.93595436258241,0.3191764542157959,51.01816215585666,7.750856425638696e-06,16.53306653691896,1475.815,6721.2,5015.0
74.61046980527536,74.61046980527536,0.3164755746614031,50.99807849789358,7.736608769528069e-06,16.709539334651726,1482.975,6698.44,5021.87
74.65960510428148,74.65960510428148,0.316925418683081,50.99807849789358,7.72140865793682e-06,16.642079414498518,1489.948,6702.950000000001,5016.94
74.47664437601556,74.47664437601556,0.31524736479243165,50.99807849789358,7.71331989232631e-06,16.754195950050335,1496.523,6690.43,5011.82
74.2043056939625,74.2043056939625,0.3131778892606438,50.965157862675746,7.685917819396973e-06,16.855782226995284,1503.595,6671.95,4972.62
74.24887312096496,74.24887312096496,0.3145954286946546,50.890517051379966,7.674712886907946e-06,16.72078745062874,1510.129,6673.99,5016.37
74.1425703893626,74.1425703893626,0.31429410839880956,50.839997334441904,7.652899668852919e-06,16.696585301899734,1516.701,6666.55,5004.61
74.17226282038065,74.17226282038065,0.316838055531654,50.67166729398845,7.638423337420195e-06,16.469865436802102,1523.869,6665.41,4999.73
73.74027996851319,73.74027996851319,0.3128359789842804,50.67166729398845,7.630292771978649e-06,16.760420843356698,1530.979,6635.0199999999995,4983.469999999999
73.44030097878121,73.44030097878121,0.31241424673004947,50.49650466886716,7.603540781491566e-06,16.73446832364897,1537.517,6610.89,4966.55
73.43941489201976,73.43941489201976,0.31270761613616216,50.47435053070169,7.601439722622946e-06,16.707017540256942,1544.69,6610.41,4964.41
73.75665096734977,73.75665096734977,0.32142828118241706,50.04917742114307,7.580932414817754e-06,16.004211950607328,1551.292,6623.92,4916.98
73.21855268278193,73.21855268278193,0.31717089180214453,49.995759031921686,7.576238765427747e-06,16.310690840186588,1558.274,6584.3,4918.18
73.11693270199493,73.11693270199493,0.31639178089668885,49.9833361507074,7.561977606037985e-06,16.338698905237102,1564.759,6577.63,4905.56
73.31982884074732,73.31982884074732,0.3198959610304065,49.86511173115154,7.554742338353279e-06,16.061505625575197,1571.253,6589.74,4923.339999999999
73.20497170501369,73.20497170501369,0.31899293470304857,49.85310294597774,7.555272725783362e-06,16.129492370398427,1577.776,6581.16,4904.4
73.07870602237293,73.07870602237293,0.3195530515503614,49.726182509571885,7.553252538394716e-06,16.08367567039232,1584.862,6569.08,4892.14
73.07995599771156,73.07995599771156,0.3215974903350566,49.577625555051156,7.575866756734232e-06,15.981116691243885,1591.27,6563.990000000001,4877.79
72.82241178586312,72.82241178586312,0.32153535057723903,49.40743208241556,7.58774129423727e-06,16.010725501451954,1597.777,6540.5,4861.349999999999
72.63314284453438,72.63314284453438,0.3217385831442353,49.26425837642103,7.598298407813354e-06,16.01807465368869,1604.976,6522.67,4846.03
72.7871572981268,72.7871572981268,0.32338567506907256,49.2488332989133,7.589632932286659e-06,15.879659362944341,1611.377,6533.9,4847.52
72.48552999991394,72.48552999991394,0.3212771029754101,49.197588913904404,7.587737105973426e-06,16.02968547317058,1617.982,6511.12,4841.08
72.26774239443394,72.26774239443394,0.31998805264537244,49.142928236561595,7.585152570130012e-06,16.11933422999523,1625.045,6494.3099999999995,4830.38
72.33345316588104,72.33345316588104,0.3208219162664493,49.12729611103362,7.572206114662977e-06,16.030315193058726,1631.563,6499.4800000000005,4834.29
72.1947578619837,72.1947578619837,0.3200778051376326,49.08681822307711,7.5587255281444805e-06,16.056549904321848,1638.545,6489.4,4821.06
72.15003436688669,72.15003436688669,0.3203909830374203,49.0338139298962,7.542990260497631e-06,16.000088851740184,1645.226,6485.9,4835.8
71.9737753351434,71.9737753351434,0.3193307754453003,48.99033384564623,7.560604876042532e-06,16.11580046102346,1652.2,6471.02,4825.26
71.84426640168252,71.84426640168252,0.3192738293687374,48.90627234942962,7.543553615072349e-06,16.083668290297506,1658.97,6460.740000000001,4812.9400000000005
71.71501898587937,71.71501898587937,0.31918884568602,48.82438485742552,7.567696890524243e-06,16.1414552080063,1665.935,6447.87,4805.030000000001
71.64051427970574,71.64051427970574,0.3200010065731699,48.71547759878035,7.567527202528329e-06,16.080920918205862,1672.663,6439.83,4794.51
71.5919265872257,71.5919265872257,0.3233859453014475,48.440103731863886,7.592472351200541e-06,15.885580611562391,1679.552,6427.88,4767.91
71.50950674199655,71.50950674199655,0.3233545576924586,48.38658181863237,7.61642262035804e-06,15.93797746204932,1686.204,6419.08,4759.29
71.03545508430705,71.03545508430705,0.3193417853414602,48.35086603514133,7.640750804862102e-06,16.28581050214673,1693.081,6382.679999999999,4757.74
71.47700502650295,71.47700502650295,0.3237710534226942,48.334819813572885,7.690591675670978e-06,16.062586980577354,1700.003,6410.64,4723.099999999999
71.38121769434841,71.38121769434841,0.32345243433290216,48.29278906546459,7.715172394425668e-06,16.13739934564384,1706.844,6401.150000000001,4762.74
71.15470583302286,71.15470583302286,0.32207129168252036,48.23781781609142,7.774901689035616e-06,16.365410998938057,1713.534,6379.7699999999995,4741.62
70.87063799750698,70.87063799750698,0.3203209921281207,48.16928492139265,7.800080293864038e-06,16.550744302558893,1720.559,6356.21,4753.68
70.94748694318717,70.94748694318717,0.3210572072839548,48.16928492139265,7.808813783581095e-06,16.513374307573304,1727.348,6361.12,4748.370000000001
70.8204674960674,70.8204674960674,0.31985849836509717,48.167939109261106,7.797830588103184e-06,16.581170213690363,1734.165,6352.75,4740.5
70.82888403158263,70.82888403158263,0.32010301900768556,48.15634442012778,7.795196920545053e-06,16.556953661195926,1741.104,6353.22,4741.75
70.56375560939658,70.56375560939658,0.32036674660350695,47.95747479668923,7.774246299289127e-06,16.492461721161913,1747.879,6330.62,4721.29
70.00932477581723,70.00932477581723,0.31624729355220604,47.86906529204763,7.777222992767792e-06,16.814996929215287,1755.044,6288.719999999999,4712.75
70.46313473769654,70.46313473769654,0.32074495502405675,47.86243975540001,7.751653076721333e-06,16.416000865458173,1762.033,6322.47,4712.11
70.21238351260071,70.21238351260071,0.32242838144555297,47.573918339198435,7.759411731652217e-06,16.30612399092968,1769.176,6296.8,4684.24
70.2575279934044,70.2575279934044,0.32595514931276015,47.35672496596884,7.75732837338146e-06,16.041431639267262,1775.997,6294.64,4663.26
70.19391455104942,70.19391455104942,0.3288602861493938,47.109923725845206,7.761041965383141e-06,15.838773190945812,1783.14,6283.610000000001,4563.349999999999
70.1813765323418,70.1813765323418,0.3384700949303069,46.42707935510046,7.779771006221786e-06,15.205334983197131,1790.148,6264.15,4639.42
70.19271619224384,70.19271619224384,0.3385769653371732,46.42707935510046,7.77882361754847e-06,15.196229070403584,1796.812,6265.0199999999995,4573.46
70.12015535413215,70.12015535413215,0.3378925200518037,46.42707935510046,7.801572512281801e-06,15.287344966819864,1803.692,6258.35,4549.959999999999
69.89206163874613,69.89206163874613,0.33255307130681644,46.64924188081578,7.797270678800849e-06,15.649425056590564,1810.498,6248.070000000001,4549.1
69.82528705408615,69.82528705408615,0.3319147854747575,46.64924188081578,7.816604695983425e-06,15.733429945597452,1817.653,6242.07,4600.7
69.35589693349377,69.35589693349377,0.3273932867518342,46.64924188081578,7.817076153308065e-06,16.059638701976823,1824.797,6208.68,4594.92
69.48475326336124,69.48475326336124,0.3286406054576356,46.64924188081578,7.833056701723958e-06,16.001662963596587,1831.321,6216.820000000001,4609.33
69.38692482974918,69.38692482974918,0.3276940577021331,46.64924188081578,7.83024448459745e-06,16.064740183433898,1838.459,6210.05,4606.18
69.08953278179627,69.08953278179627,0.3257096852311012,46.586402806673554,7.83484972453878e-06,16.219853220446442,1844.812,6187.03,4588.849999999999
69.37739605223373,69.37739605223373,0.32986984189444735,46.49188538543494,7.829314863674397e-06,15.90524304168163,1851.376,6205.41,4574.11
69.06690046407141,69.06690046407141,0.32769809990368615,46.43380841575819,7.821857351784172e-06,16.04723848393504,1858.539,6182.34,4579.72
69.19006197725318,69.19006197725318,0.3329780307565535,46.15129139214353,7.830356763157341e-06,15.685779557806914,1865.031,6183.33,4539.88
68.81618692416731,68.81618692416731,0.3303981550169488,46.079445729120955,7.811373610260195e-06,15.83093035435936,1871.421,6156.139999999999,4546.820000000001
