Repository: keshavkasturirangan/dynamic-diafiltration-pyomo

## Files

- `preprocess_nacl.py` — the salt-general pipeline (module name kept for
  backward compatibility with existing NaCl importers): raw-sheet loading,
  water flux (Jw) from a smoothed mass-vs-time slope, per-experiment
  conductivity calibration, the `Salt` dataclass (per-salt ICP molar mass,
  valence-aware ionic-strength multiplier, CP solution diffusivity),
  concentration polarization (CP, optional), derived columns.
- `validate.py` — validates the original NaCl pipeline against the two runs
  where we have both raw and already-processed (Excel) data.
- `process_raw_runs.py` — applies the pipeline to the 6 raw-only NaCl runs;

File: data3_regression_july26_AD/analysis/preprocessing/processed/MC4_07.11.24_SNaCl.csv (part 1 of 2)
# source: NF270_MC4.xlsx / 07.11.24_SNaCl
# calibration: cond = 17.350125 + 95.359808 * c_mM  (fit from 13 vial points, R^2=0.997139, ICP molar mass = 22.99 g/mol [Na+])
# apply_cp: False (non-CP, bulk == interfacial)
c_int_mM,ionic_strength_mM,rejection,c_p_mM,Jw_m3_m2_s,B_um_s,time_s,ret_cond_uS_cm,perm_cond_uS_cm
1.1505882617077727,1.1505882617077727,0.965235174622215,0.04,2.1252822076248835e-07,0.007654617938629378,0.312,127.07,2.99
1.1494347358899955,1.1494347358899955,0.965200286061454,0.04,1.8363985857935668e-07,0.006621024297820986,7.162,126.96,14.5
1.1503785297409042,1.1503785297409042,0.9652288364517643,0.04,1.591665124812281e-07,0.00573377486030347,13.949,127.05,32.050000000000004
1.1518466535089844,1.1518466535089844,0.9652731551737863,0.04,1.383057349364382e-07,0.004975712594895916,20.926,127.19,64.38000000000001
1.1539439731776706,1.1539439731776706,0.965336272011673,0.04,1.2043700999419064e-07,0.0043247061932793025,27.695,127.39,112.72
1.1553072309623165,1.1553072309623165,0.965377175068244,0.04,1.0505625174349952e-07,0.003767795951716523,34.571,127.52,198.29
1.156880220713831,1.156880220713831,0.9654242511162315,0.04,9.172757018514535e-08,0.003285135450837139,41.325,127.67,352.01
1.1596067362831226,1.1596067362831226,0.9655055470545026,0.04,8.018763412359087e-08,0.002864850005808228,48.117,127.92999999999999,361.19
1.1635916436536262,1.1635916436536262,0.9656236788755188,0.04,8.88893832622462e-08,0.0031644729208985985,55.089,128.31,351.62
1.1670522211069583,1.1670522211069583,0.9657256125505167,0.04,9.581535658631717e-08,0.0034005649353926154,61.964,128.64000000000001,335.46
1.1703030665934218,1.1703030665934218,0.9658208192887727,0.04,1.853427746563153e-07,0.006559047042663097,68.661,128.95000000000002,318.87
1.173344180113016,1.173344180113016,0.965909406056672,0.04,3.086112294516802e-07,0.01089205679499429,75.618,129.23999999999998,297.57
1.1761755616657423,1.1761755616657423,0.9659914715934494,0.04,4.278703856534141e-07,0.0150635306757035,82.309,129.51,280.2
1.1786923452681655,1.1786923452681655,0.966064087748954,0.04,6.013253049708515e-07,0.021123363390283888,89.272,129.75,263.04
1.1807896649368517,1.1807896649368517,0.9661243647469262,0.04,8.172840042060234e-07,0.028656781502355705,96.055,129.95000000000002,246.37
1.1820480567380631,1.1820480567380631,0.9661604282736334,0.04,1.0672669858333037e-06,0.037380808260613824,103.022,130.07,229.72
1.1851940362410922,1.1851940362410922,0.9662502520457644,0.04,1.2926907841007342e-06,0.045151851762825296,109.704,130.37,216.01000000000002
1.186557294025738,1.186557294025738,0.96628902776006,0.04,1.5327609424156884e-06,0.053473505437619445,116.682,130.5,201.48
1.1910665313134128,1.1910665313134128,0.9664166535215365,0.04,1.794737430633392e-06,0.06236780869948587,123.262,130.92999999999998,189.84
1.1938979128661393,1.1938979128661393,0.966496297908777,0.04,2.0848440513309245e-06,0.07227135184437349,129.761,131.20000000000002,179.71
1.1926395210649277,1.1926395210649277,-0.3293769550703207,1.585467495009819,2.353905464549587e-06,-9.500445100411596,136.832,131.08,168.54
1.1946319747501795,1.1946319747501795,-0.26044621224426523,1.5057693475997505,2.6242535817486578e-06,-12.700244163970845,143.307,131.27,160.94
1.1996655419550257,1.1996655419550257,-0.18951069621876981,1.4270149940405905,2.865394021349174e-06,-17.98535336148786,149.798,131.75,153.43
1.1993509440047228,1.1993509440047228,-0.12529523156881917,1.3496238982660764,3.108480524237442e-06,-27.917728931508943,156.191,131.72,146.05
1.2031261194083578,1.2031261194083578,-0.07103642346405303,1.2885918959073128,3.3610481265083874e-06,-50.67548152009266,162.681,132.08,140.23
1.2075304907125983,1.2075304907125983,-0.015805488252126576,1.226616099697641,3.5944908618467626e-06,-231.0149162551042,169.18,132.5,134.32
1.2097326763647187,1.2097326763647187,0.030773264909274456,1.1725052522455417,3.949396850961503e-06,124.38917439278191,175.648,132.71,129.16
1.2075304907125983,1.2075304907125983,0.06782465013687344,1.1256301576504093,4.325553023130614e-06,59.44997717719392,182.033,132.5,124.69
1.2140321816855248,1.2140321816855248,0.11004589903853634,1.0804329187902255,4.686448992059429e-06,37.89986301960678,188.437,133.11999999999998,120.38
1.210886202182496,1.210886202182496,0.15016903731113185,1.029048586907418,5.048471266757941e-06,28.570118538130572,194.826,132.82,115.48
1.2185414189732,1.2185414189732,0.18364907845099698,0.9947574103244017,5.446041969667319e-06,24.208568963327295,201.227,133.55,112.21000000000001
1.215395439470171,1.215395439470171,0.213460109023906,0.9559569964537101,5.841511561071024e-06,21.524311438751475,207.804,133.25,108.50999999999999
1.2227360583105722,1.2227360583105722,0.2385079739397996,0.9311037583797809,6.251069380710434e-06,19.957988863557024,214.095,133.95000000000002,106.14
1.2239944501117834,1.2239944501117834,0.26764936084378277,0.8963931178630272,6.637978907090031e-06,18.16304765304578,220.591,134.07,102.83
1.2243090480620864,1.2243090480620864,0.29010737644566165,0.869127962170109,7.028272407488955e-06,17.198179513858108,227.067,134.1,100.23
1.2291328833000643,1.2291328833000643,0.3108953058099124,0.8470012396654715,7.447220690287037e-06,16.506890391854608,233.457,134.56,98.12
1.2295523472338015,1.2295523472338015,0.3313436362094071,0.8221480015915421,7.858582675486899e-06,15.858736194401772,239.947,134.6,95.75
1.2326983267368306,1.2326983267368306,0.3540624770773614,0.7962461036832698,8.268494622567193e-06,15.084713237300308,246.455,134.9,93.28
1.2325934607533964,1.2325934607533964,0.3689811642166059,0.7777896905988329,8.641882540612736e-06,14.779048874573606,253.588,134.89000000000001,91.52000000000001
1.2365783681238998,1.2365783681238998,0.38203907455398056,0.7641571127523736,9.011376258645972e-06,14.576201187892686,260.093,135.27,90.22
1.2405632754944032,1.2405632754944032,0.3940832559112113,0.7516780607236918,9.393206466968522e-06,14.442382399270581,267.164,135.65,89.03
1.2420313992624834,1.2420313992624834,0.4046779001714945,0.7394087406618786,9.722497313386118e-06,14.302776390134426,273.839,135.79,87.86
1.2425557291796545,1.2425557291796545,0.4146345829919953,0.7273491525669339,1.0046296936363247e-05,14.18298192375826,280.82,135.83999999999997,86.71
1.245177378765512,1.245177378765512,0.42496254865639604,0.7160236263560295,1.0368584224570017e-05,14.030234582763399,287.484,136.08999999999997,85.63
1.2474844304010668,1.2474844304010668,0.43628156052339995,0.7032299763770447,1.0699395620441245e-05,13.824665418501938,294.561,136.30999999999997,84.41
1.809041771691749,1.809041771691749,0.611269354096003,0.7032299763770447,1.1019433669137473e-05,7.0076988793835415,301.049,189.86,83.54
2.4393911981153322,2.4393911981153322,0.7117190646090883,0.7032299763770447,1.1326209438974206e-05,4.587667260668687,307.544,249.97,83.07000000000001
3.15615019488878,3.15615019488878,0.777187417279479,0.7032299763770447,1.157684584843209e-05,3.3189766919745565,314.614,318.32,83.71000000000001
3.788492074997615,3.788492074997615,0.8073742650797594,0.7297610701859228,1.1816163623334664e-05,2.8191351896233647,321.394,378.62,86.94
4.467499317734714,4.467499317734714,0.8229662989788318,0.7908979385281205,1.2058949581914225e-05,2.5940800705483773,328.261,443.37,92.77000000000001
5.08107018680881,5.08107018680881,0.8243660926374636,0.8924082104925238,1.2287810399433318e-05,2.6179584199996775,334.933,501.88,102.45
5.753261140622679,5.753261140622679,0.8264770485191084,0.9983228537611678,1.2468385908826421e-05,2.617799401663961,341.712,565.98,112.55
6.377528340007073,6.377528340007073,0.8187814097750019,1.1557266948960536,1.2626395630310687e-05,2.794564688976939,348.68,625.51,127.56
7.013435663552675,7.013435663552675,0.8098685721540192,1.3334745368171939,1.2769206060403969e-05,2.9978041674920535,355.577,686.1500000000001,144.51
7.569435107721338,7.569435107721338,0.7960157647724282,1.5440454315532701,1.2895482112261554e-05,3.304551458616563,362.35,739.17,164.58999999999997
8.227259421804709,8.227259421804709,0.785864633307451,1.761747213162879,1.2962575907397384e-05,3.5320916956503283,369.222,801.9,185.35
8.807482908146696,8.807482908146696,0.7686932608452295,2.037230151644788,1.3012362333190185e-05,3.915537254328283,376.02,857.23,211.62
9.442341571857954,9.442341571857954,0.7598677226376884,2.2674109852830786,1.3059228452522175e-05,4.126958121096676,382.867,917.77,233.57
10.008722748386614,10.008722748386614,0.7510871344381176,2.491299859915311,1.3102745190587408e-05,4.3422949250171134,389.86,971.78,254.92
10.683745083753209,10.683745083753209,0.7393895683766517,2.784295417630749,1.3073859520597027e-05,4.608104196176814,396.518,1036.1499999999999,282.86
11.16507994771665,11.16507994771665,0.7186344413189416,3.1414689572079775,1.3039326073559577e-05,5.10526222313815,403.384,1082.05,316.91999999999996
11.789766611034784,11.789766611034784,0.70517766016448,3.4758865783799635,1.3016724057646482e-05,5.442062703423601,410.176,1141.6200000000001,348.81
12.317976569593357,12.317976569593357,0.6900242509213503,3.8182740142929568,1.2971941285791131e-05,5.827312897624065,417.149,1191.99,381.46000000000004
12.920326778439982,12.920326778439982,0.6778862448766771,4.161814976023726,1.2921164483170789e-05,6.139798297570454,423.914,1249.43,414.21999999999997
13.457764943540775,13.457764943540775,0.6638745161721865,4.52349775288863,1.2895807065021775e-05,6.529260098841223,430.807,1300.68,448.71
14.068923894995882,14.068923894995882,0.6536326365793748,4.873016075675157,1.286443533897383e-05,6.817010505433022,437.574,1358.96,482.04
14.592519750283344,14.592519750283344,0.6492088484766863,5.1189268068285925,1.2842884135649616e-05,6.939477373723459,444.651,1408.8899999999999,505.49
15.158691194845137,15.158691194845137,0.6336430783635953,5.553491442180336,1.28038261174199e-05,7.402858930708792,451.125,1462.8799999999999,546.9300000000001
15.690361730857044,15.690361730857044,0.6196908746155012,5.967187746828653,1.278263999016959e-05,7.844805908724465,458.122,1513.58,586.38
16.225807442272586,16.225807442272586,0.6168721293191477,6.216559055435422,1.2747276311032279e-05,7.917097560262028,464.898,1564.64,610.1600000000001
16.70043088329623,16.70043088329623,0.6009230950262658,6.664756268633624,1.2731653896739438e-05,8.455173506163002,471.988,1609.9,652.9000000000001
17.29187502986569,17.29187502986569,0.5903575449017222,7.083486140486786,1.2717944853191659e-05,8.824838775175174,478.543,1666.3,692.8299999999999
17.773524491779433,17.773524491779433,0.5806901211055527,7.452614402175526,1.2708304567411394e-05,9.17652540561546,485.618,1712.23,728.03
18.326587688411937,18.326587688411937,0.5703299751471285,7.874385387548286,1.2654866401864528e-05,9.533808493927056,492.286,1764.97,768.25
18.819562676536588,18.819562676536588,0.5586332947220851,8.306328373314171,1.2603441824123948e-05,9.95776593631583,499.267,1811.98,809.44
19.323968056855573,19.323968056855573,0.5495976451132905,8.703560718563303,1.2570777549333007e-05,10.301914248212357,505.856,1860.08,847.3199999999999
19.822291210135372,19.822291210135372,0.5516783858427465,8.886761591623028,1.251576488425989e-05,10.170940278460503,512.23,1907.6,864.79
20.261155350807922,20.261155350807922,0.5451426261703378,9.215935913623298,1.2454226552048087e-05,10.391586551102243,518.545,1949.4499999999998,896.18
20.725501925455006,20.725501925455006,0.5341888030929656,9.654170858395243,1.2422694570006421e-05,10.832556191669472,525.021,1993.73,937.97
21.23431167707824,21.23431167707824,0.525428448596842,10.077200235569213,1.2382804935345567e-05,11.184257275339595,531.502,2042.2500000000002,978.3100000000001
21.705369674665118,21.705369674665118,0.5166198338331803,10.491945200051873,,,537.896,2087.17,1017.86
22.087920782233446,22.087920782233446,0.5134596515549832,10.74666467381379,,,544.371,2123.65,1042.1499999999999
22.636579607561707,22.636579607561707,0.5051653663151864,11.20136357798492,,,550.863,2175.97,1085.51
23.064852283907392,23.064852283907392,0.499268030470847,11.549308911019931,,,557.276,2216.81,1118.69
23.57355716954719,23.57355716954719,0.4942681893777593,11.921897750162003,,,563.633,2265.32,1159.0800000000002
24.021334918811654,24.021334918811654,0.5015738026809304,11.972862618111074,,,570.143,2308.02,1154.22
24.440064790664817,24.440064790664817,0.484587685775154,12.596710353561729,,,576.559,2347.95,1218.57
24.89927293212362,24.89927293212362,0.4790662274430898,12.970872182455315,,,582.999,2391.74,1254.25
25.275846678636192,25.275846678636192,0.4758038664778308,13.249501100440256,,,589.412,2427.6499999999996,1280.8200000000002
25.760327522102667,25.760327522102667,0.4687319594907684,13.685638725543512,,,595.802,2473.85,1322.41
26.191851043934815,26.191851043934815,0.4626829450620654,14.073328266300123,,,602.371,2515.0,1359.38
26.639733659182717,26.639733659182717,0.4616708094947063,14.34094625602446,,,608.879,2557.71,1384.9
27.056785675300933,27.056785675300933,0.4595505099911237,14.622826019495859,,,615.944,2597.48,1411.78
27.549970395392446,27.549970395392446,0.45328417628217366,15.06200475811871,,,622.43,2644.5099999999998,1453.6599999999999
27.92350302838543,27.92350302838543,0.45601967000759136,15.189836391925127,,,628.895,2680.13,1465.8500000000001
28.34716160146001,28.34716160146001,0.4478614283491358,15.651561316986353,,,635.393,2720.53,1509.88
28.8090962584881,28.8090962584881,0.44537226791139284,15.978323721367634,,,642.468,2764.58,1541.04
29.211991366842685,29.211991366842685,0.4377685834995123,16.42389928497998,,,649.072,2803.0,1583.5300000000002
29.689760787369362,29.689760787369362,0.43636115104488726,16.734302595945508,,,656.016,2848.56,1613.1299999999999
30.170151857481894,30.170151857481894,0.4391245298241283,16.921698108342607,,,662.838,2894.37,1631.0
30.590874183020308,30.590874183020308,0.4329411869238524,17.34682480518526,,,669.86,2934.49,1671.54
30.993979023341762,30.993979023341762,0.4279160277833791,17.731158634471978,,,676.443,2972.93,1708.19
31.47017545411692,31.47017545411692,0.42336697317497296,18.14674252682211,,,683.418,3018.3399999999997,1747.82
31.8577601288901,31.8577601288901,0.42007934706566175,18.474973054971475,,,690.018,3055.2999999999997,1779.1200000000001
32.2909615064572,32.2909615064572,0.4164637126994678,18.842947790842434,,,697.175,3096.61,1814.21
32.70025343980127,32.70025343980127,0.4109496074062723,19.262097126629335,,,703.759,3135.64,1854.1799999999998
33.184419685317444,33.184419685317444,0.41256329720718965,19.49374608403571,,,710.803,3181.81,1876.2700000000002
33.5193616364066,33.5193616364066,0.4112689435986585,19.733889186100257,,,717.519,3213.75,1899.17
33.95361167380804,33.95361167380804,0.40860336183597457,20.080051797416886,,,724.496,3255.16,1932.18
34.33752603916102,34.33752603916102,0.40383947398064146,20.470677585709655,,,731.204,3291.77,1969.43
34.758038632732564,34.758038632732564,0.40258319462091985,20.765036401209738,,,737.973,3331.87,1997.5
35.13975081243342,35.13975081243342,0.3978071841879166,21.160905488674224,,,745.008,3368.27,2035.25
35.575993303520114,35.575993303520114,0.39529024127342094,21.51315032703004,,,751.773,3409.8700000000003,2068.8399999999997
36.0189472175466,36.0189472175466,0.3987527657702328,21.65629239441786,,,758.672,3452.1099999999997,2082.49
36.36332710714484,36.36332710714484,0.3942611746442777,22.026679047907813,,,765.45,3484.95,2117.81
36.7517507097855,36.7517507097855,0.3906649609511267,22.394129453861606,,,772.329,3521.9900000000002,2152.85
37.17782120047906,37.17782120047906,0.387792762861322,22.760531199981052,,,779.119,3562.62,2187.79
37.54474727651568,37.54474727651568,0.38296940663177914,23.166257689888365,,,786.079,3597.61,2226.48
38.02576754252882,38.02576754252882,0.3802980167435126,23.564643560955275,,,792.756,3643.48,2264.4700000000003
38.32117501786325,38.32117501786325,0.38131791248157465,23.708624556210566,,,799.607,3671.65,2278.2
38.714527321725306,38.714527321725306,0.3786895986666303,24.053738507692856,,,806.417,3709.16,2311.11
39.060585067058504,39.060585067058504,0.37836562058548673,24.28140255772872,,,813.282,3742.1600000000003,2332.8199999999997
39.470296464336315,39.470296464336315,0.3763403846457152,24.616029910867574,,,820.056,3781.23,2364.73
39.90737788329048,39.90737788329048,0.381938544566072,24.665212057098262,,,827.032,3822.91,2369.42
40.207714059846325,40.207714059846325,0.37351730389860904,25.18943710828633,,,833.795,3851.55,2419.41
40.567509249009404,40.567509249009404,0.3718124152180833,25.484005655753286,,,840.777,3885.86,2451.79
41.06803458794133,41.06803458794133,0.3783731454696253,25.5289931626466,,,847.349,3933.59,2447.5
41.276088699074975,41.276088699074975,0.3689635490233485,26.046716522861743,,,854.419,3953.43,2501.16
41.6900996016736,41.6900996016736,0.3665521450409309,26.40850416571008,,,861.012,3992.9100000000003,2535.66
42.05041912075385,42.05041912075385,0.3637578917759585,26.754247313092975,,,867.495,4027.2699999999995,2568.63
42.44356169264905,42.44356169264905,0.363185356887197,27.02868159174054,,,874.655,4064.7599999999998,2603.97
42.81384348015556,42.81384348015556,0.3664468897513886,27.12484369854979,1.0443271268510514e-05,18.055459545102405,881.061,4100.07,2632.8900000000003
43.17374353530208,43.17374353530208,0.3647037788091154,27.428116122641793,1.04148796034211e-05,18.142213052512712,887.543,4134.389999999999,2594.8
43.3563152124612,43.3563152124612,0.3577356225468403,27.846216798594348,1.0407284336385553e-05,18.684826374570747,893.923,4151.799999999999,2672.7599999999998
43.83985226207677,43.83985226207677,0.3589830177761918,28.102089798174042,1.0411647263524651e-05,18.591527672220636,900.431,4197.91,2697.16
44.1863294713437,44.1863294713437,0.35604234963629555,28.454124904562992,1.0368111385377018e-05,18.752332842587016,906.7,4230.95,2730.73
44.5216908863666,44.5216908863666,0.3542437179850715,28.750161575798025,1.0336416025597737e-05,18.84241058674415,913.207,4262.93,2758.96
44.85610850753858,44.85610850753858,0.3536319469515208,28.993555523349034,1.0323756222871342e-05,18.86974937487551,919.797,4294.82,2782.1699999999996
45.178571406599055,45.178571406599055,0.3516974629627396,29.289382462617198,1.0314336396816224e-05,19.012961872346924,926.079,4325.57,2810.3799999999997
45.3529635370503,45.3529635370503,0.35026649333659565,29.467340036505206,1.0289934073970267e-05,19.08750930050046,932.762,4342.2,2827.35
45.89480607345533,45.89480607345533,0.3575626398639099,29.484538057788438,1.0286858559186669e-05,18.482530108214092,939.942,4393.87,2828.9900000000002
46.11701709235262,46.11701709235262,0.34735124493043124,30.09821379284596,,,947.089,4415.06,2887.5099999999998
46.556195830975476,46.556195830975476,0.3445160573362016,30.516838798715696,,,953.508,4456.9400000000005,2927.4300000000003
46.87750520421817,46.87750520421817,0.3429622285196373,30.80029155193861,,,959.974,4487.58,2954.46
47.13086142019544,47.13086142019544,0.34151242829715034,31.035086488848012,,,966.475,4511.74,2976.8500000000004
47.40393244105836,47.40393244105836,0.34177944192206244,31.202242866442283,,,973.542,4537.78,2992.79
47.88044346978383,47.88044346978383,0.3431679050916919,31.449411989396932,,,980.179,4583.22,3016.36
48.21339296718772,48.21339296718772,0.3399867849939877,31.82147649862183,,,987.286,4614.969999999999,3051.8399999999997
48.46203021391046,48.46203021391046,0.3385562256418717,32.05490817774658,,,993.879,4638.68,3074.1
48.87341946692322,48.87341946692322,0.3422743281299888,32.145302655466956,,,1000.944,4677.91,3108.92
49.14764401360392,49.14764401360392,0.34035390337142,32.420051532064825,,,1007.42,4704.06,3134.3
49.44074443730279,49.44074443730279,0.33888128566770703,32.68620139802108,,,1013.816,4732.01,3082.7200000000003
49.71727603561904,49.71727603561904,0.33373761432521565,33.124750940743326,,,1020.293,4758.38,3176.12
50.10339258662414,50.10339258662414,0.33384472967080236,33.37663903295252,,,1027.373,4795.200000000001,3200.1400000000003
50.39628327835614,50.39628327835614,0.3352608820699976,33.50038089340499,,,1034.067,4823.13,3231.08
50.75314221998307,50.75314221998307,0.3359801401137862,33.70109438569824,,,1040.925,4857.160000000001,3211.9399999999996
51.037853365007194,51.037853365007194,0.3311142974910285,34.13849040260271,,,1047.698,4884.31,3272.79
51.47587857781227,51.47587857781227,0.3281276503177518,34.585219492032834,,,1054.77,4926.08,3315.39
51.675438544287736,51.675438544287736,0.3272967922221418,34.762233272069935,,,1061.456,4945.11,3332.27
52.00555666013892,52.00555666013892,0.3270581864984975,34.99671361102903,,,1068.419,4976.59,3354.6299999999997
52.315750239137586,52.315750239137586,0.32564214396071856,35.27953716835135,,,1075.099,5006.17,3381.6000000000004
52.645344025071594,52.645344025071594,0.32477666262160587,35.547364890042545,,,1081.88,5037.6,3407.14
53.04456882400598,53.04456882400598,0.3262525978408416,35.73864044382671,,,1088.962,5075.67,3425.38
53.30201481333719,53.30201481333719,0.323110770159033,36.07955975597162,,,1095.641,5100.22,3457.89
53.578651277636865,53.578651277636865,0.32070852669540306,36.39552096405917,,,1102.484,5126.599999999999,3488.02
53.908874259471474,53.908874259471474,0.3199267109250675,36.66198542796573,,,1109.276,5158.089999999999,3513.43
54.297927058012746,54.297927058012746,0.3198824297227043,36.92897422178946,,,1116.256,5195.1900000000005,3538.89
54.52013807691003,54.52013807691003,0.3198673675500098,37.08092503178577,,,1123.042,5216.38,3553.38
54.81030225307273,54.81030225307273,0.3172709433465746,37.420585952129464,,,1129.908,5244.049999999999,3585.77
55.22420828968793,55.22420828968793,0.31850662620912973,37.634932022269176,,,1136.699,5283.52,3606.21
55.39440578080179,55.39440578080179,0.313120937276938,38.0492575228181,,,1143.587,5299.75,3645.72
55.71477136019359,55.71477136019359,0.31221450210496826,38.3198117600786,,,1150.352,5330.3,3671.52
56.02098003182174,56.02098003182174,0.31276359499959905,38.499656921668425,,,1157.334,5359.5,3688.67
56.34910569398767,56.34910569398767,0.3116979139795234,38.78520699456003,,,1164.084,5390.79,3715.9
56.593548301373026,56.593548301373026,0.3128197598617901,38.8899681120109,,,1170.976,5414.1,3725.8900000000003
56.83694224892404,56.83694224892404,0.309838087119104,39.22669278481843,,,1177.641,5437.31,3758.0
57.17408638566532,57.17408638566532,0.30965260030316943,39.469981866386014,,,1184.813,5469.46,3781.2000000000003
57.51406190395932,57.51406190395932,0.31070484412888877,39.64416426487038,,,1191.3,5501.88,3797.81
57.834322617367675,57.834322617367675,0.30901875018083547,39.96243252459349,,,1198.38,5532.42,3828.16
58.06586670879061,58.06586670879061,0.30729527615194874,40.22250016351055,,,1205.06,5554.5,3852.96
58.450934599961364,58.450934599961364,0.30683170549132255,40.516334649093466,,,1212.142,5591.22,3880.98
58.78398896334871,58.78398896334871,0.30660247612816305,40.76067239049539,,,1218.709,5622.9800000000005,3904.2799999999997
58.98669490932721,58.98669490932721,0.30892487031874116,40.76423783393216,,,1225.887,5642.31,3904.62
59.33589863416343,59.33589863416343,0.3068964731728482,41.12592061079705,,,1232.264,5675.61,3939.1099999999997
59.57478334442676,59.57478334442676,0.3060249598992879,41.343412660439796,,,1238.731,5698.389999999999,3959.85
59.648084666847346,59.648084666847346,0.30611829371467747,41.38871476528342,,,1245.265,5705.38,3964.17
60.037452063338904,60.037452063338904,0.30438625959480115,41.762876594177,,,1252.522,5742.51,3999.85
60.46226416223125,60.46226416223125,0.3034738439535939,42.11354844278131,,,1259.674,5783.0199999999995,4033.29
60.73156000769054,60.73156000769054,0.30370812295874905,42.286891913398215,,,1266.067,5808.7,4053.0499999999997
60.75389646216205,60.75389646216205,0.3034065946304342,42.32076362604748,,,1272.541,5810.83,4049.8200000000006
61.00945486379145,61.00945486379145,0.3032632394856588,42.50752994254397,,,1278.937,5835.200000000001,4070.8599999999997
61.48827294415246,61.48827294415246,0.3020017084790889,42.91870946358988,,,1285.421,5880.860000000001,4113.27
61.567446761645364,61.567446761645364,0.3023542661339207,42.95226657828885,9.586581560704529e-06,22.11987220720222,1291.794,5888.410000000001,4110.070000000001
61.99225886053771,61.99225886053771,0.3014207795241761,43.30650387032992,9.560807279328729e-06,22.15833064613697,1298.313,5928.92,4147.05
62.24393722078003,62.24393722078003,0.3004126035891974,43.545073982642954,9.54287875395847e-06,22.223028002097568,1305.447,5952.92,4169.8
62.36442823574604,62.36442823574604,0.2991410944781575,43.70866491680046,9.507102037644478e-06,22.27422862248875,1311.952,5964.41,4185.4
62.686471670872784,62.686471670872784,0.29678459308960115,44.08209268381,9.48604602021933e-06,22.47668466423852,1318.438,5995.12,4221.009999999999
62.99960149740761,62.99960149740761,0.29867352637711186,44.183288357824104,9.447919556701375e-06,22.185013135070648,1325.497,6024.9800000000005,4230.66
63.23890567160467,63.23890567160467,0.2993640669195655,44.30744968221032,9.43367740365966e-06,22.078713180592867,1332.115,6047.799999999999,4262.31
63.660047461076836,63.660047461076836,0.3007358465666987,44.515189195393674,9.384522058152566e-06,21.820677339556145,1339.058,6087.96,4242.5
63.83160820997536,63.83160820997536,0.29629684998814887,44.918503767682,9.359112723663235e-06,22.227833691857473,1345.859,6104.320000000001,4300.77
64.11380257139706,64.11380257139706,0.29473755402098034,45.21705722251945,9.300033644027342e-06,22.253575718440718,1352.819,6131.2300000000005,4329.240000000001
64.35436513739535,64.35436513739535,0.2967546770199373,45.25690629622448,9.274231186312918e-06,21.977950849860463,1359.389,6154.17,4333.04
64.60394617796898,64.60394617796898,0.29479176394332973,45.55923492646557,9.215142982962303e-06,22.044695689918015,1366.45,6177.97,4361.87
64.85205909477453,64.85205909477453,0.2929476085420516,45.85380347393252,9.172875575364947e-06,22.139465976138833,1373.268,6201.63,4389.96
65.13949675536796,65.13949675536796,0.2918448983154087,46.1288669484807,9.141475543689246e-06,22.181585426215662,1380.258,6229.04,4416.1900000000005
65.54564270920899,65.54564270920899,0.29605051131629934,46.1408216705922,9.101898719317843e-06,21.642512694967493,1387.389,6267.7699999999995,4417.33
65.66351207458915,65.66351207458915,0.29102027837888733,46.55409851130678,9.089424864832173e-06,22.143535654154064,1394.179,6279.01,4456.74
65.93364684791592,65.93364684791592,0.29074724390606566,46.76362074620852,9.059674204181235e-06,22.100291690829025,1401.035,6304.77,4476.72
66.17221696022894,66.17221696022894,0.28890347424075824,47.05483358220557,9.063777092137452e-06,22.309251965256767,1407.833,6327.5199999999995,4504.49
66.59461714150231,66.59461714150231,0.2909998561222268,47.21559313481036,9.026470894814185e-06,21.99234476749616,1414.598,6367.8,4541.49
66.71112324909782,66.71112324909782,0.28883167588466474,47.44283772091248,9.024721236618331e-06,22.220886465433196,1421.576,6378.91,4519.820000000001
66.96406000114136,66.96406000114136,0.2883968560884025,47.65183562589705,9.023184661968517e-06,22.26420447379458,1428.356,6403.030000000001,4561.42
67.200847391736,67.200847391736,0.2876116193613566,47.87310285094342,9.021898639154889e-06,22.346439883426616,1435.217,6425.61,4582.5199999999995
67.47328921669832,67.47328921669832,0.28627779438164735,48.157184800066936,9.014843438953473e-06,22.475001794852744,1441.98,6451.59,4609.61
67.7193048138352,67.7193048138352,0.2852331380509805,48.40351499515411,9.00986199962174e-06,22.5778492361302,1449.011,6475.05,4633.099999999999
68.14118066519138,68.14118066519138,0.2848953490649587,48.72807521388327,9.005744618586284e-06,22.604966641332858,1455.587,6515.28,4664.049999999999
68.22790483349155,68.22790483349155,0.28506809436709935,48.77830601994831,9.012427295907193e-06,22.60257092378606,1462.633,6523.55,4668.84
68.47213770891004,68.47213770891004,0.284320832940701,49.00408248228236,9.004206756285545e-06,22.6649701490997,1469.405,6546.84,4690.37
68.7226625433346,68.7226625433346,0.2834583124083071,49.24265259459539,9.042012116905465e-06,22.856901130983037,1476.203,6570.7300000000005,4713.12
68.95504556262499,68.95504556262499,0.2825790787160657,49.469792314714084,9.053766325974836e-06,22.98599531211877,1482.976,6592.889999999999,4738.71
69.21909810891258,69.21909810891258,0.2847204601206905,49.511004646203766,9.094392566508465e-06,22.847086323534878,1490.142,6618.070000000001,4734.78
69.55750063745505,69.55750063745505,0.2838930912642115,49.81060676087557,9.127811479176482e-06,23.02447316617784,1496.706,6650.34,4767.280000000001
69.68533227126147,69.68533227126147,0.28180576525604173,50.04760388343709,9.162092630615687e-06,23.349991081693165,1503.692,6662.530000000001,4789.88
70.12304288611624,70.12304288611624,0.28078996534090295,50.43319610452501,9.146645115889221e-06,23.428041464467793,1510.343,6704.27,4826.65
70.24531662280064,70.24531662280064,0.28109988013520226,50.49936654007205,9.17714198437396e-06,23.47012197020324,1517.439,6715.93,4832.96
70.42421799053955,70.42421799053955,0.2806865816250558,50.65708497915725,9.184485651198182e-06,23.537013175086717,1523.916,6732.99,4852.41
70.60794319351645,70.60794319351645,0.2819033017448441,50.70333087785177,9.203691560376786e-06,23.444707743251154,1530.413,6750.51,4848.0
71.0251000756181,71.0251000756181,0.27995966816977336,51.14093662672311,9.173151162919115e-06,23.59282267498501,1536.799,6790.29,4894.14
71.05131657147668,71.05131657147668,0.2798607964828037,51.16683852463138,9.125380092052655e-06,23.481473767928303,1543.287,6792.79,4896.61
71.5117831047367,71.5117831047367,0.2786893229963663,51.58221268501464,9.121832077100888e-06,23.609353958396508,1549.665,6836.700000000001,4936.219999999999
71.60962306728089,71.60962306728089,0.27959137562278935,51.5881900460704,9.065577434866616e-06,23.358804092185345,1556.144,6846.03,4936.79
71.95704407039872,71.95704407039872,0.2778275753289202,51.965392988483586,9.053264031509178e-06,23.53264476746807,1562.643,6879.16,4972.76
72.23661678223458,72.23661678223458,0.2775304290547336,52.18875753319865,8.99846472121961e-06,23.42487981749749,1569.118,6905.820000000001,4994.06
72.43439402699167,72.43439402699167,0.27688412665241324,52.378460097231304,8.970328775101447e-06,23.427081952463872,1576.198,6924.68,5012.150000000001
72.67590038684087,72.67590038684087,0.27582406028225626,52.63013845747362,8.977093898300789e-06,23.56935578094166,1582.701,6947.71,5036.150000000001
72.76996517398143,72.76996517398143,0.27669098234641,52.63517202467847,8.932156851291768e-06,23.349910224204528,1589.189,6956.68,5036.63
73.07732737142737,73.07732737142737,0.2757510840578121,52.92617512870865,8.958055638009312e-06,23.527965835368565,1595.602,6985.99,5064.38
73.148950838113,73.148950838113,0.27382814837834357,53.11870907429403,8.897107097521825e-06,23.59446526350823,1601.987,6992.82,5082.740000000001
73.45704709744297,73.45704709744297,0.27395876202702163,53.33284541246687,8.872662181332971e-06,23.51419091905381,1608.428,7022.2,5103.16
73.73515168551074,73.73515168551074,0.27586658566154876,53.3940871467925,8.849626067900623e-06,23.229743191984745,1614.944,7048.72,5109.0
73.9514902093357,73.9514902093357,0.27448100315515445,53.65321099185866,8.83657846301491e-06,23.357192185731602,1622.116,7069.35,5133.71
74.11214489595704,74.11214489595704,0.270572159427109,54.05946181168315,8.816795034463148e-06,23.768948647116016,1628.683,7084.67,5173.47
74.29859661450324,74.29859661450324,0.27225868851150226,54.070158141993446,8.84263369317243e-06,23.63615969820487,1635.562,7102.45,5172.450000000001
74.45600045563812,74.45600045563812,0.27220987195504764,54.1883421053239,8.84420552059124e-06,23.646186753101755,1642.343,7117.46,5184.74
74.76199939529941,74.76199939529941,0.27385756985230725,54.28785992360305,8.813313587440224e-06,23.368793309196914,1649.312,7146.639999999999,5212.93
75.12263351232997,75.12263351232997,0.27473310285797314,54.483959312625196,8.818644976314264e-06,23.280308096964188,1656.041,7181.03,5194.2300000000005
75.37892597584342,75.37892597584342,0.2722366952652574,54.858016275535334,8.807820942399376e-06,23.545719544923095,1663.061,7205.47,5255.17
75.4140560802939,75.4140560802939,0.27166212664426126,54.92691322665168,8.790661829579353e-06,23.568143345683932,1669.739,7208.820000000001,5248.599999999999
75.6170766242227,75.6170766242227,0.27151382488283593,55.08599492352152,8.826710790131544e-06,23.68253913090088,1676.635,7228.18,5270.34
75.84998397343028,75.84998397343028,0.2723571325452546,55.19169983482329,8.831045879814827e-06,23.59346159419989,1683.386,7250.39,5291.45
76.11183433406573,76.11183433406573,0.27334076890330394,55.30736701455132,8.845206259927441e-06,23.51442415823565,1690.446,7275.36,5316.530000000001
76.49123946213103,76.49123946213103,0.27350672715251123,55.57037090100456,8.83689515102321e-06,23.472712890520974,1697.18,7311.54,5280.42
76.56894515585586,76.56894515585586,0.27095979426574546,55.821839529280005,8.874169721472865e-06,23.87670295142808,1704.211,7318.95,5356.07
76.96198286176761,76.96198286176761,0.27256277816985097,55.98501099950377,8.872339137704948e-06,23.679204390281978,1711.37,7356.429999999999,5340.51
77.02186133830861,77.02186133830861,0.2700581001905097,56.22148379214812,8.873384055781414e-06,23.98393090541315,1718.449,7362.14,5378.62
77.22404295436993,77.22404295436993,0.26870195877130865,56.47379134829106,8.841876794838039e-06,24.06401207649442,1725.321,7381.42,5402.68
77.4703731494571,77.4703731494571,0.26802625406016534,56.7062792335649,8.872607459054731e-06,24.23089387579229,1732.101,7404.91,5424.85
77.8347824418913,77.8347824418913,0.26809848058808217,56.96739553231631,8.863662399868094e-06,24.19755592716375,1738.884,7439.66,5458.15
77.89508038236602,77.89508038236602,0.2675341924248479,57.055482958401115,8.840081610535904e-06,24.202728844502065,1745.953,7445.41,5449.75
78.1805255892742,78.1805255892742,0.26785848867162354,57.239208161378016,8.862143377481485e-06,24.223025666184235,1753.097,7472.63,5475.67
78.3306936775521,78.3306936775521,0.26812413428522663,57.328344247297174,8.871327033626335e-06,24.215314186776244,1759.912,7486.95,5484.17
78.56548861446151,78.56548861446151,0.26638850735790565,57.636545372610584,8.884924121006557e-06,24.46833202780034,1766.574,7509.34,5513.56
78.9338828142662,78.9338828142662,0.2674993933109838,57.8191170497697,8.902309973020239e-06,24.37742895584821,1773.546,7544.469999999999,5530.97
78.98484768221527,78.98484768221527,0.26740379466847275,57.863999690679584,8.964302929359803e-06,24.559166475678918,1780.325,7549.33,5551.33
79.3634138824131,79.3634138824131,0.2687735903344004,58.032624192041936,8.978187769765251e-06,24.426090375996196,1787.278,7585.429999999999,5535.25
79.42622860649026,79.42622860649026,0.2661171646428534,58.289545851455976,9.037825748977672e-06,24.92400366216544,1794.081,7591.42,5575.83
79.68315026590429,79.68315026590429,0.26397204117864614,58.649026442668756,9.04547782377338e-06,25.221324764049733,1800.947,7615.92,5610.11
79.85334775701817,79.85334775701817,0.2643772696576916,58.74193770399155,9.09929345449603e-06,25.31854233856418,1807.627,7632.150000000001,5618.97
80.08625510622574,80.08625510622574,0.2634682988337015,58.986065713426605,9.103222995757994e-06,25.448269673589134,1814.727,7654.36,5642.25
80.43986320236621,80.43986320236621,0.26505170082554685,59.11914064640472,9.152674855785901e-06,25.378983787710435,1821.423,7688.08,5671.0599999999995
80.44374324375327,80.44374324375327,0.26298575599532725,59.28818461170082,9.1776573574228e-06,25.720268283788993,1828.355,7688.45,5654.94
80.85387410496483,80.85387410496483,0.2660342627757417,59.343973314887876,9.221485762992793e-06,25.441289124639656,1835.025,7727.56,5676.38
80.83048899065898,80.83048899065898,0.26470748925536847,59.43405319465794,9.309246129039113e-06,25.85880353674992,1841.98,7725.33,5684.97
81.14288475530977,81.14288475530977,0.26515262576764875,59.62763580007766,9.345946821521459e-06,25.9014764105277,1848.585,7755.12,5703.43
81.24921886251214,81.24921886251214,0.26308643657816333,59.87365139721453,9.340139248522586e-06,26.162030190560678,1854.993,7765.259999999999,5726.89
81.48202134573629,81.48202134573629,0.2618186914561218,60.14850513979582,9.360501440285318e-06,26.391344190850774,1861.46,7787.46,5753.099999999999
81.84349439063433,81.84349439063433,0.2600934364763827,60.556538681338694,9.328012997683363e-06,26.53607155613956,1867.937,7821.93,5803.24
81.69112411670429,81.69112411670429,0.25727178029701436,60.674303180735414,9.347862575222302e-06,26.986719338232845,1874.355,7807.400000000001,5792.01
82.08028178122898,82.08028178122898,0.25724528846982175,60.96551601673247,9.322827552825911e-06,26.918176542063865,1880.825,7844.509999999999,5831.01
82.42130595935733,82.42130595935733,0.2586224925532974,61.10530237265039,9.295757608012803e-06,26.64758790783446,1887.302,7877.030000000001,5844.34
82.62894060655724,82.62894060655724,0.2601351907054852,61.13424538407826,9.32840853125786e-06,26.531439980430505,1894.4,7896.83,5877.58
82.43640666097187,82.43640666097187,0.2545298929110127,61.45387690158601,9.317070577917087e-06,27.287944539794328,1900.872,7878.47,5847.1
82.84139908899513,82.84139908899513,0.2575945578136791,61.501905521998914,9.349706220322132e-06,26.946503993423438,1907.467,7917.09,5882.16
83.21147114453478,83.21147114453478,0.2577230372360364,61.76595806828648,9.320027249165139e-06,26.842930277326236,1914.625,7952.38,5918.71
83.14225959546815,83.14225959546815,0.25567105112904,61.88519069145129,9.341990019090792e-06,27.19710964759688,1921.098,7945.78,5907.339999999999
83.3129814164992,83.3129814164992,0.2568526770707126,61.91381910492885,9.36276915625395e-06,27.089134958712076,1927.494,7962.06,5921.44
83.79903524971718,83.79903524971718,0.25845507758049757,62.14074909308068,9.366368998195716e-06,26.873464577054897,1933.888,8008.41,5956.86
83.63261293400694,83.63261293400694,0.25589735566566485,62.23124843678448,9.38840505122489e-06,27.299762463452492,1940.45,7992.54,5943.08
83.85503368487109,83.85503368487109,0.25731829724733135,62.27759920146244,9.331678700345869e-06,26.93344041544078,1947.527,8013.75,5951.71
84.07200140459665,84.07200140459665,0.25914390786886043,62.285254418253146,9.275968133421945e-06,26.5186920988226,1954.032,8034.44,5956.13
84.21273155436549,84.21273155436549,0.2556487734776789,62.68385002128692,9.22206944233043e-06,26.851130975881716,1960.554,8047.86,6000.099999999999
84.4059995618349,84.4059995618349,0.2567033711310843,62.73869493062306,9.178107175507024e-06,26.575639006580587,1967.584,8066.29,5994.87
84.75918819404164,84.75918819404164,0.25644902667700487,63.02277687974658,9.12778454169391e-06,26.465193368845277,1974.076,8099.970000000001,6027.19
85.00656704896315,85.00656704896315,0.2572854678209008,63.1356126779219,9.069809898572131e-06,26.182122421545248,1980.586,8123.5599999999995,6037.950000000001
85.21514549001397,85.21514549001397,0.25713319207066887,63.30350311740021,9.022790134325479e-06,26.067157070334552,1986.969,8143.45,6053.96
85.32577910253715,85.32577910253715,0.25492555680900497,63.57405735466071,8.934849944870233e-06,26.11400924645985,1993.635,8154.0,6079.76
85.56141296731404,85.56141296731404,0.2557739109016476,63.67703575039319,8.901855126706126e-06,25.901753635913707,2000.494,8176.47,6090.0
85.85912749428402,85.85912749428402,0.25830319990222417,63.68144012169743,8.836330993798694e-06,25.372811584162093,2007.197,8204.86,6113.83
85.8235779258998,85.8235779258998,0.2552137593102195,63.92021996597734,8.79036023816163e-06,25.652767992541243,2014.276,8201.470000000001,6089.58
86.0636161619809,86.0636161619809,0.2571618691934141,63.93133576022137,8.77219248029272e-06,25.339367323680644,2020.84,8224.36,6112.77
86.28939262431494,86.28939262431494,0.25860116524543086,63.97485514334661,8.742268102927732e-06,25.063720724039456,2027.924,8245.89,6129.7699999999995
86.46326042484904,86.46326042484904,0.2586620973710806,64.09849213781564,8.700308626864404e-06,24.93549930669151,2034.615,8262.470000000001,6117.9800000000005
86.6178328844312,86.6178328844312,0.2570830537175215,64.34985590010767,8.672001301522364e-06,25.060293286245418,2041.577,8277.210000000001,6153.74
