Repository: keshavkasturirangan/dynamic-diafiltration-pyomo

## Files

- `preprocess_nacl.py` — the salt-general pipeline (module name kept for
  backward compatibility with existing NaCl importers): raw-sheet loading,
  water flux (Jw) from a smoothed mass-vs-time slope, per-experiment
  conductivity calibration, the `Salt` dataclass (per-salt ICP molar mass,
  valence-aware ionic-strength multiplier, CP solution diffusivity),
  concentration polarization (CP, optional), derived columns.
- `validate.py` — validates the original NaCl pipeline against the two runs
  where we have both raw and already-processed (Excel) data.
- `process_raw_runs.py` — applies the pipeline to the 6 raw-only NaCl runs;

File: data3_regression_july26_AD/analysis/preprocessing/processed/MC4_07.11.24_SNaCl_CP.csv (part 1 of 2)
# source: NF270_MC4.xlsx / 07.11.24_SNaCl
# calibration: cond = 17.350125 + 95.359808 * c_mM  (fit from 13 vial points, R^2=0.997139, ICP molar mass = 22.99 g/mol [Na+])
# salt: NaCl, I multiplier = 1.0, CP solution D_s = 1.6071e-09 m^2/s, k = 2.5473e-05 m/s
# apply_cp: True (CP-corrected retentate-side interfacial concentration)
c_int_mM,ionic_strength_mM,rejection,c_p_mM,Jw_m3_m2_s,B_um_s,time_s,ret_cond_uS_cm,perm_cond_uS_cm
1.1598928375565045,1.1598928375565045,0.9655140555188992,0.04,2.1252822076248835e-07,0.007591019913162547,0.312,127.07,2.99
1.1574616575882373,1.1574616575882373,0.9654416198257948,0.04,1.8363985857935668e-07,0.006573464327203766,7.162,126.96,14.5
1.1573382889934074,1.1573382889934074,0.965437936011959,0.04,1.591665124812281e-07,0.005698059900001055,13.949,127.05,32.050000000000004
1.157899763177484,1.157899763177484,0.9654546954131566,0.04,1.383057349364382e-07,0.004948770524588796,20.926,127.19,64.38000000000001
1.159223127077881,1.159223127077881,0.965494132177271,0.04,1.2043700999419064e-07,0.004304307410395748,27.695,127.39,112.72
1.1599164380345253,1.1599164380345253,0.9655147571942511,0.04,1.0505625174349952e-07,0.0037522889449814758,34.571,127.52,198.29
1.1609092701478543,1.1609092701478543,0.9655442496424328,0.04,9.172757018514535e-08,0.00327332720419186,41.325,127.67,352.01
1.163136702769388,1.163136702769388,0.9656102331697027,0.04,8.018763412359087e-08,0.0028558459153143955,48.117,127.92999999999999,361.19
1.1675192711505071,1.1675192711505071,0.9657393235483104,0.04,8.88893832622462e-08,0.003153449720519439,55.089,128.31,351.62
1.171299493685161,1.171299493685161,0.9658498955940369,0.04,9.581535658631717e-08,0.0033877980895828967,61.964,128.64000000000001,335.46
1.1785570847091529,1.1785570847091529,0.9660601929944944,0.04,1.853427746563153e-07,0.006511496951552906,68.661,128.95000000000002,318.87
1.1871582259719218,1.1871582259719218,0.9663060920398777,0.04,3.086112294516802e-07,0.010760894965128685,75.618,129.23999999999998,297.57
1.1954208354877403,1.1954208354877403,0.9665389804054405,0.04,4.278703856534141e-07,0.014812624889970805,82.309,129.51,280.2
1.2058921568943128,1.2058921568943128,0.9668295379721044,0.04,6.013253049708515e-07,0.02063056351876158,89.272,129.75,263.04
1.217984109059254,1.217984109059254,0.9671588490338391,0.04,8.172840042060234e-07,0.027751953457460878,96.055,129.95000000000002,246.37
1.2309134124052974,1.2309134124052974,0.9675038068503641,0.04,1.0672669858333037e-06,0.03584700532267031,103.022,130.07,229.72
1.2448087958699985,1.2448087958699985,0.967866550965328,0.04,1.2926907841007342e-06,0.04291770739164552,109.704,130.37,216.01000000000002
1.2576648322624817,1.2576648322624817,0.968195023845867,0.04,1.5327609424156884e-06,0.05035083224232542,116.682,130.5,201.48
1.2750907198335957,1.2750907198335957,0.9686296830666133,0.04,1.794737430633392e-06,0.05812487785108443,123.262,130.92999999999998,189.84
1.2923099759272985,1.2923099759272985,0.96904767374306,0.04,2.0848440513309245e-06,0.06659194900327005,129.761,131.20000000000002,179.71
1.1546095750101995,1.1546095750101995,-0.37316330067314185,1.585467495009819,2.353905464549587e-06,-8.661882321607672,136.832,131.08,168.54
1.160869492532212,1.160869492532212,-0.2971047626682015,1.5057693475997505,2.6242535817486578e-06,-11.457008594428654,143.307,131.27,160.94
1.1725981034195834,1.1725981034195834,-0.21696853327586418,1.4270149940405905,2.865394021349174e-06,-16.071889811713273,149.798,131.75,153.43
1.1798475341613055,1.1798475341613055,-0.14389686734011486,1.3496238982660764,3.108480524237442e-06,-24.71062226433686,156.191,131.72,146.05
1.1910716774565735,1.1910716774565735,-0.08187602836714669,1.2885918959073128,3.3610481265083874e-06,-44.411502008282575,162.681,132.08,140.23
1.2046380878144272,1.2046380878144272,-0.018244493599806733,1.226616099697641,3.5944908618467626e-06,-200.61233858576657,169.18,132.5,134.32
1.215975904037042,1.215975904037042,0.035749599681356825,1.1725052522455417,3.949396850961503e-06,106.52447939277963,175.648,132.71,129.16
1.222688285430992,1.222688285430992,0.07938092556956988,1.1256301576504093,4.325553023130614e-06,50.16553525902444,182.033,132.5,124.69
1.2410172657146692,1.2410172657146692,0.12939735115769513,1.0804329187902255,4.686448992059429e-06,31.53105430403282,188.437,133.11999999999998,120.38
1.2507431198401313,1.2507431198401313,0.17725025180314413,1.029048586907418,5.048471266757941e-06,23.43369570000509,194.826,132.82,115.48
1.2718841790634938,1.2718841790634938,0.2178867960627865,0.9947574103244017,5.446041969667319e-06,19.548781342608937,201.227,133.55,112.21000000000001
1.2822637850077143,1.2822637850077143,0.25447711490349945,0.9559569964537101,5.841511561071024e-06,17.11344673954548,207.804,133.25,108.50999999999999
1.303847142036291,1.303847142036291,0.28587966460115555,0.9311037583797809,6.251069380710434e-06,15.615016790307017,214.095,133.95000000000002,106.14
1.3215178684576951,1.3215178684576951,0.3216942886219303,0.8963931178630272,6.637978907090031e-06,13.996453042341573,220.591,134.07,102.83
1.3371590116480416,1.3371590116480416,0.35001899205771103,0.869127962170109,7.028272407488955e-06,13.05141631503081,227.067,134.1,100.23
1.3588957540096684,1.3588957540096684,0.3766988842475659,0.8470012396654715,7.447220690287037e-06,12.322470704372721,233.457,134.56,98.12
1.376781926453305,1.376781926453305,0.40284805763723386,0.8221480015915421,7.858582675486899e-06,11.64897737476803,239.947,134.6,95.75
1.4000641117632684,1.4000641117632684,0.43127882716709187,0.7962461036832698,8.268494622567193e-06,10.903544674793679,246.455,134.9,93.28
1.4162873188570537,1.4162873188570537,0.4508249277932458,0.7777896905988329,8.641882540612736e-06,10.527160712860631,253.588,134.89000000000001,91.52000000000001
1.437078219302769,1.437078219302769,0.46825642300589465,0.7641571127523736,9.011376258645972e-06,10.233156898633391,260.093,135.27,90.22
1.4585674091116088,1.4585674091116088,0.48464633445942173,0.7516780607236918,9.393206466968522e-06,9.988362729145955,267.164,135.65,89.03
1.475616971518305,1.475616971518305,0.4989155350381478,0.7394087406618786,9.722497313386118e-06,9.764763817183253,273.839,135.79,87.86
1.4916431612067853,1.4916431612067853,0.5123839457833292,0.7273491525669339,1.0046296936363247e-05,9.560673615777166,280.82,135.83999999999997,86.71
1.511002531633892,1.511002531633892,0.526126785782568,0.7160236263560295,1.0368584224570017e-05,9.33880286302646,287.484,136.08999999999997,85.63
1.531583476093768,1.531583476093768,0.5408477648436116,0.7032299763770447,1.0699395620441245e-05,9.083242519026745,294.561,136.30999999999997,84.41
2.40755043815055,2.40755043815055,0.7079064408232058,0.7032299763770447,1.1019433669137473e-05,4.546795190601766,301.049,189.86,83.54
3.411489655268375,3.411489655268375,0.7938642506826763,0.7032299763770447,1.1326209438974206e-05,2.9409772106756993,307.544,249.97,83.07000000000001
4.567404819524659,4.567404819524659,0.8460329215026244,0.7032299763770447,1.157684584843209e-05,2.1068366114308836,314.614,318.32,83.71000000000001
5.593774369624463,5.593774369624463,0.8695404887711059,0.7297610701859228,1.1816163623334664e-05,1.7728109855809888,321.394,378.62,86.94
6.693442380881392,6.693442380881392,0.8818398824516399,0.7908979385281205,1.2058949581914225e-05,1.6158113603881747,328.261,443.37,92.77000000000001
7.677721060651726,7.677721060651726,0.8837665234979543,0.8924082104925238,1.2287810399433318e-05,1.616099822010775,334.933,501.88,102.45
8.755756580579963,8.755756580579963,0.885980972109775,0.9983228537611678,1.2468385908826421e-05,1.6045866507711235,341.712,565.98,112.55
9.727831331751128,9.727831331751128,0.881193797930704,1.1557266948960536,1.2626395630310687e-05,1.702343019417771,348.68,625.51,127.56
10.710114221580154,10.710114221580154,0.8754939014440823,1.3334745368171939,1.2769206060403969e-05,1.8159395806356973,355.577,686.1500000000001,144.51
11.54035922217091,11.54035922217091,0.866204734027091,1.5440454315532701,1.2895482112261554e-05,1.9918552638676341,362.35,739.17,164.58999999999997
12.516527883196032,12.516527883196032,0.8592463317620137,1.761747213162879,1.2962575907397384e-05,2.1234075041531484,369.222,801.9,185.35
13.320950441940127,13.320950441940127,0.8470657059701457,2.037230151644788,1.3012362333190185e-05,2.349329494821084,376.02,857.23,211.62
14.247613305814106,14.247613305814106,0.8408567851600939,2.2674109852830786,1.3059228452522175e-05,2.471630884048176,382.867,917.77,233.57
15.064833447063027,15.064833447063027,0.8346281179496874,2.491299859915311,1.3102745190587408e-05,2.5961570016548867,389.86,971.78,254.92
15.981827592492678,15.981827592492678,0.8257836657593123,2.784295417630749,1.3073859520597027e-05,2.758204084797184,396.518,1036.1499999999999,282.86
16.528275830029493,16.528275830029493,0.8099336561469781,3.1414689572079775,1.3039326073559577e-05,3.0599259757877095,403.384,1082.05,316.91999999999996
17.33468397098059,17.33468397098059,0.7994837065273974,3.4758865783799635,1.3016724057646482e-05,3.264688498195784,410.176,1141.6200000000001,348.81
17.961940922150436,17.961940922150436,0.7874241970373975,3.8182740142929568,1.2971941285791131e-05,3.501950848330127,417.149,1191.99,381.46000000000004
18.70712287881809,18.70712287881809,0.7775277896562003,4.161814976023726,1.2921164483170789e-05,3.6971026129598132,423.914,1249.43,414.21999999999997
19.34592126751886,19.34592126751886,0.7661782196703433,4.52349775288863,1.2895807065021775e-05,3.9355341737964475,430.807,1300.68,448.71
20.11073769185418,20.11073769185418,0.7576908341035663,4.873016075675157,1.286443533897383e-05,4.114040260765881,437.574,1358.96,482.04
20.803500538960456,20.803500538960456,0.7539391605157051,5.1189268068285925,1.2842884135649616e-05,4.191493183158047,444.651,1408.8899999999999,505.49
21.43159030771924,21.43159030771924,0.7408735720288533,5.553491442180336,1.28038261174199e-05,4.478240082292318,451.125,1462.8799999999999,546.9300000000001
22.026944240520084,22.026944240520084,0.7290959798294854,5.967187746828653,1.278263999016959e-05,4.749537314057327,458.122,1513.58,586.38
22.725889157582372,22.725889157582372,0.7264547489284352,6.216559055435422,1.2747276311032279e-05,4.7999643530769225,464.898,1564.64,610.1600000000001
23.207525453113213,23.207525453113213,0.7128191766029253,6.664756268633624,1.2731653896739438e-05,5.129332892946197,471.988,1609.9,652.9000000000001
23.90190326406681,23.90190326406681,0.7036434269593994,7.083486140486786,1.2717944853191659e-05,5.356472338693076,478.543,1666.3,692.8299999999999
24.449977465619227,24.449977465619227,0.6951893140738001,7.452614402175526,1.2708304567411394e-05,5.572046281109132,485.618,1712.23,728.03
25.051898837121005,25.051898837121005,0.6856771042089511,7.874385387548286,1.2654866401864528e-05,5.801147841842995,492.286,1764.97,768.25
25.54929936363051,25.54929936363051,0.6748901699770973,8.306328373314171,1.2603441824123948e-05,6.071362440030102,499.267,1811.98,809.44
26.099986791773574,26.099986791773574,0.6665300719115088,8.703560718563303,1.2570777549333007e-05,6.289253046558775,505.856,1860.08,847.3199999999999
26.760721251244167,26.760721251244167,0.6679177101323508,8.886761591623028,1.251576488425989e-05,6.222718456419666,512.23,1907.6,864.79
27.225621679456324,27.225621679456324,0.6614976869168288,9.215935913623298,1.2454226552048087e-05,6.373090305393891,518.545,1949.4499999999998,896.18
27.684100690312064,27.684100690312064,0.6512738135729408,9.654170858395243,1.2422694570006421e-05,6.651762764389559,525.021,1993.73,937.97
28.218395273464417,28.218395273464417,0.6428854249892283,10.077200235569213,1.2382804935345567e-05,6.878488685602588,531.502,2042.2500000000002,978.3100000000001
,,,10.491945200051873,,,537.896,2087.17,1017.86
,,,10.74666467381379,,,544.371,2123.65,1042.1499999999999
,,,11.20136357798492,,,550.863,2175.97,1085.51
,,,11.549308911019931,,,557.276,2216.81,1118.69
,,,11.921897750162003,,,563.633,2265.32,1159.0800000000002
,,,11.972862618111074,,,570.143,2308.02,1154.22
,,,12.596710353561729,,,576.559,2347.95,1218.57
,,,12.970872182455315,,,582.999,2391.74,1254.25
,,,13.249501100440256,,,589.412,2427.6499999999996,1280.8200000000002
,,,13.685638725543512,,,595.802,2473.85,1322.41
,,,14.073328266300123,,,602.371,2515.0,1359.38
,,,14.34094625602446,,,608.879,2557.71,1384.9
,,,14.622826019495859,,,615.944,2597.48,1411.78
,,,15.06200475811871,,,622.43,2644.5099999999998,1453.6599999999999
,,,15.189836391925127,,,628.895,2680.13,1465.8500000000001
,,,15.651561316986353,,,635.393,2720.53,1509.88
,,,15.978323721367634,,,642.468,2764.58,1541.04
,,,16.42389928497998,,,649.072,2803.0,1583.5300000000002
,,,16.734302595945508,,,656.016,2848.56,1613.1299999999999
,,,16.921698108342607,,,662.838,2894.37,1631.0
,,,17.34682480518526,,,669.86,2934.49,1671.54
,,,17.731158634471978,,,676.443,2972.93,1708.19
,,,18.14674252682211,,,683.418,3018.3399999999997,1747.82
,,,18.474973054971475,,,690.018,3055.2999999999997,1779.1200000000001
,,,18.842947790842434,,,697.175,3096.61,1814.21
,,,19.262097126629335,,,703.759,3135.64,1854.1799999999998
,,,19.49374608403571,,,710.803,3181.81,1876.2700000000002
,,,19.733889186100257,,,717.519,3213.75,1899.17
,,,20.080051797416886,,,724.496,3255.16,1932.18
,,,20.470677585709655,,,731.204,3291.77,1969.43
,,,20.765036401209738,,,737.973,3331.87,1997.5
,,,21.160905488674224,,,745.008,3368.27,2035.25
,,,21.51315032703004,,,751.773,3409.8700000000003,2068.8399999999997
,,,21.65629239441786,,,758.672,3452.1099999999997,2082.49
,,,22.026679047907813,,,765.45,3484.95,2117.81
,,,22.394129453861606,,,772.329,3521.9900000000002,2152.85
,,,22.760531199981052,,,779.119,3562.62,2187.79
,,,23.166257689888365,,,786.079,3597.61,2226.48
,,,23.564643560955275,,,792.756,3643.48,2264.4700000000003
,,,23.708624556210566,,,799.607,3671.65,2278.2
,,,24.053738507692856,,,806.417,3709.16,2311.11
,,,24.28140255772872,,,813.282,3742.1600000000003,2332.8199999999997
,,,24.616029910867574,,,820.056,3781.23,2364.73
,,,24.665212057098262,,,827.032,3822.91,2369.42
,,,25.18943710828633,,,833.795,3851.55,2419.41
,,,25.484005655753286,,,840.777,3885.86,2451.79
,,,25.5289931626466,,,847.349,3933.59,2447.5
,,,26.046716522861743,,,854.419,3953.43,2501.16
,,,26.40850416571008,,,861.012,3992.9100000000003,2535.66
,,,26.754247313092975,,,867.495,4027.2699999999995,2568.63
,,,27.02868159174054,,,874.655,4064.7599999999998,2603.97
50.76456319871875,50.76456319871875,0.46567365127580973,27.12484369854979,1.0443271268510514e-05,11.982887565898524,881.061,4100.07,2632.8900000000003
51.12673212060706,51.12673212060706,0.4635269068647033,27.428116122641793,1.04148796034211e-05,12.05389070781576,887.543,4134.389999999999,2594.8
51.18338064431134,51.18338064431134,0.4559519819117448,27.846216798594348,1.0407284336385553e-05,12.418111208007568,893.923,4151.799999999999,2672.7599999999998
51.78586287628496,51.78586287628496,0.45734051269341247,28.102089798174042,1.0411647263524651e-05,12.353987913222333,900.431,4197.91,2697.16
52.08910539411407,52.08910539411407,0.45374134016557266,28.454124904562992,1.0368111385377018e-05,12.482156967058398,906.7,4230.95,2730.73
52.414757717796476,52.414757717796476,0.4514872751947028,28.750161575798025,1.0336416025597737e-05,12.557730927137934,913.207,4262.93,2758.96
52.78290349739784,52.78290349739784,0.4507017689017734,28.993555523349034,1.0323756222871342e-05,12.582202739808741,919.797,4294.82,2782.1699999999996
53.10986661171937,53.10986661171937,0.4485133491908616,29.289382462617198,1.0314336396816224e-05,12.68238469392445,926.079,4325.57,2810.3799999999997
53.25967609702405,53.25967609702405,0.4467232586464841,29.467340036505206,1.0289934073970267e-05,12.744313359547045,932.762,4342.2,2827.35
54.059681416381,54.059681416381,0.4545928262008935,29.484538057788438,1.0286858559186669e-05,12.341871958088815,939.942,4393.87,2828.9900000000002
,,,30.09821379284596,,,947.089,4415.06,2887.5099999999998
,,,30.516838798715696,,,953.508,4456.9400000000005,2927.4300000000003
,,,30.80029155193861,,,959.974,4487.58,2954.46
,,,31.035086488848012,,,966.475,4511.74,2976.8500000000004
,,,31.202242866442283,,,973.542,4537.78,2992.79
,,,31.449411989396932,,,980.179,4583.22,3016.36
,,,31.82147649862183,,,987.286,4614.969999999999,3051.8399999999997
,,,32.05490817774658,,,993.879,4638.68,3074.1
,,,32.145302655466956,,,1000.944,4677.91,3108.92
,,,32.420051532064825,,,1007.42,4704.06,3134.3
,,,32.68620139802108,,,1013.816,4732.01,3082.7200000000003
,,,33.124750940743326,,,1020.293,4758.38,3176.12
,,,33.37663903295252,,,1027.373,4795.200000000001,3200.1400000000003
,,,33.50038089340499,,,1034.067,4823.13,3231.08
,,,33.70109438569824,,,1040.925,4857.160000000001,3211.9399999999996
,,,34.13849040260271,,,1047.698,4884.31,3272.79
,,,34.585219492032834,,,1054.77,4926.08,3315.39
,,,34.762233272069935,,,1061.456,4945.11,3332.27
,,,34.99671361102903,,,1068.419,4976.59,3354.6299999999997
,,,35.27953716835135,,,1075.099,5006.17,3381.6000000000004
,,,35.547364890042545,,,1081.88,5037.6,3407.14
,,,35.73864044382671,,,1088.962,5075.67,3425.38
,,,36.07955975597162,,,1095.641,5100.22,3457.89
,,,36.39552096405917,,,1102.484,5126.599999999999,3488.02
,,,36.66198542796573,,,1109.276,5158.089999999999,3513.43
,,,36.92897422178946,,,1116.256,5195.1900000000005,3538.89
,,,37.08092503178577,,,1123.042,5216.38,3553.38
,,,37.420585952129464,,,1129.908,5244.049999999999,3585.77
,,,37.634932022269176,,,1136.699,5283.52,3606.21
,,,38.0492575228181,,,1143.587,5299.75,3645.72
,,,38.3198117600786,,,1150.352,5330.3,3671.52
,,,38.499656921668425,,,1157.334,5359.5,3688.67
,,,38.78520699456003,,,1164.084,5390.79,3715.9
,,,38.8899681120109,,,1170.976,5414.1,3725.8900000000003
,,,39.22669278481843,,,1177.641,5437.31,3758.0
,,,39.469981866386014,,,1184.813,5469.46,3781.2000000000003
,,,39.64416426487038,,,1191.3,5501.88,3797.81
,,,39.96243252459349,,,1198.38,5532.42,3828.16
,,,40.22250016351055,,,1205.06,5554.5,3852.96
,,,40.516334649093466,,,1212.142,5591.22,3880.98
,,,40.76067239049539,,,1218.709,5622.9800000000005,3904.2799999999997
,,,40.76423783393216,,,1225.887,5642.31,3904.62
,,,41.12592061079705,,,1232.264,5675.61,3939.1099999999997
,,,41.343412660439796,,,1238.731,5698.389999999999,3959.85
,,,41.38871476528342,,,1245.265,5705.38,3964.17
,,,41.762876594177,,,1252.522,5742.51,3999.85
,,,42.11354844278131,,,1259.674,5783.0199999999995,4033.29
,,,42.286891913398215,,,1266.067,5808.7,4053.0499999999997
,,,42.32076362604748,,,1272.541,5810.83,4049.8200000000006
,,,42.50752994254397,,,1278.937,5835.200000000001,4070.8599999999997
,,,42.91870946358988,,,1285.421,5880.860000000001,4113.27
70.0734493638364,70.0734493638364,0.3870393570142173,42.95226657828885,9.586581560704529e-06,15.18242806834046,1291.794,5888.410000000001,4110.070000000001
70.50297815905475,70.50297815905475,0.3857492973895311,43.30650387032992,9.560807279328729e-06,15.224221090208879,1298.313,5928.92,4147.05
70.7414789008393,70.7414789008393,0.3844477856664328,43.545073982642954,9.54287875395847e-06,15.279422504497406,1305.447,5952.92,4169.8
70.80430160255449,70.80430160255449,0.38268348211172054,43.70866491680046,9.507102037644478e-06,15.336149584250654,1311.952,5964.41,4185.4
71.08077268308512,71.08077268308512,0.3798309863575796,44.08209268381,9.48604602021933e-06,15.488340906941476,1318.438,5995.12,4221.009999999999
71.44868804392077,71.44868804392077,0.38160812231200303,44.183288357824104,9.447919556701375e-06,15.310252516420146,1325.497,6024.9800000000005,4230.66
71.72436171148797,71.72436171148797,0.38225383084707654,44.30744968221032,9.43367740365966e-06,15.245414452017968,1332.115,6047.799999999999,4262.31
72.18770407691585,72.18770407691585,0.38334111377246693,44.515189195393674,9.384522058152566e-06,15.096342949514657,1339.058,6087.96,4242.5
72.22877993966331,72.22877993966331,0.37810795357190163,44.918503767682,9.359112723663235e-06,15.393375647051483,1345.859,6104.320000000001,4300.77
72.44049982052509,72.44049982052509,0.37580417950529144,45.21705722251945,9.300033644027342e-06,15.446986616018478,1352.819,6131.2300000000005,4329.240000000001
72.74165121152492,72.74165121152492,0.3778405419390021,45.25690629622448,9.274231186312918e-06,15.27112633069523,1359.389,6154.17,4333.04
72.90456230586322,72.90456230586322,0.3750838975573748,45.55923492646557,9.215142982962303e-06,15.353075068980878,1366.45,6177.97,4361.87
73.08720225665839,73.08720225665839,0.37261514932656825,45.85380347393252,9.172875575364947e-06,15.444683833969837,1373.268,6201.63,4389.96
73.34643298832268,73.34643298832268,0.3710823407618913,46.1288669484807,9.141475543689246e-06,15.493152784137774,1380.258,6229.04,4416.1900000000005
73.87962222690274,73.87962222690274,0.37545942602572824,46.1408216705922,9.101898719317843e-06,15.140131413371217,1387.389,6267.7699999999995,4417.33
73.85724688683361,73.85724688683361,0.36967460237668437,46.55409851130678,9.089424864832173e-06,15.498211955212051,1394.179,6279.01,4456.74
74.12140092852718,74.12140092852718,0.3690942135416311,46.76362074620852,9.059674204181235e-06,15.486021371074298,1401.035,6304.77,4476.72
74.34188134459265,74.34188134459265,0.367048119698572,47.05483358220557,9.063777092137452e-06,15.62992546539322,1407.833,6327.5199999999995,4504.49
74.83561193511338,74.83561193511338,0.36907587291797794,47.21559313481036,9.026470894814185e-06,15.430481068610948,1414.598,6367.8,4541.49
74.90313993578165,74.90313993578165,0.3666108288439218,47.44283772091248,9.024721236618331e-06,15.591903605253018,1421.576,6378.91,4519.820000000001
75.17309737175036,75.17309737175036,0.3661051986424554,47.65183562589705,9.023184661968517e-06,15.62324127087029,1428.356,6403.030000000001,4561.42
75.41509141799844,75.41509141799844,0.3652052666010811,47.87310285094342,9.021898639154889e-06,15.681739189293072,1435.217,6425.61,4582.5199999999995
75.67496372977865,75.67496372977865,0.36363121399004084,48.157184800066936,9.014843438953473e-06,15.776327099009126,1441.98,6451.59,4609.61
75.91546512391514,75.91546512391514,0.36240244440120173,48.40351499515411,9.00986199962174e-06,15.85162041810519,1449.011,6475.05,4633.099999999999
76.37416543682535,76.37416543682535,0.3619822235021367,48.72807521388327,9.005744618586284e-06,15.873224661884818,1455.587,6515.28,4664.049999999999
76.48363348811584,76.48363348811584,0.36223864119207194,48.77830601994831,9.012427295907193e-06,15.867379193672921,1462.633,6523.55,4668.84
76.72675265220596,76.72675265220596,0.3613168707346114,49.00408248228236,9.004206756285545e-06,15.916320032232914,1469.405,6546.84,4690.37
77.02354582558436,77.02354582558436,0.3606805287034863,49.24265259459539,9.042012116905465e-06,16.027298248719674,1476.203,6570.7300000000005,4713.12
77.27098852784452,77.27098852784452,0.3597882820291901,49.469792314714084,9.053766325974836e-06,16.110383753933245,1482.976,6592.889999999999,4738.71
77.67502679235179,77.67502679235179,0.36258786522776165,49.511004646203766,9.094392566508465e-06,15.987507404952993,1490.142,6618.070000000001,4734.78
78.0671228646673,78.0671228646673,0.36195154972952703,49.81060676087557,9.127811479176482e-06,16.090512592090395,1496.706,6650.34,4767.280000000001
78.18575317637658,78.18575317637658,0.359888447060983,50.04760388343709,9.162092630615687e-06,16.296053373896573,1503.692,6662.530000000001,4789.88
78.62892025003167,78.62892025003167,0.3585922845671444,50.43319610452501,9.146645115889221e-06,16.36044332280964,1510.343,6704.27,4826.65
78.80930279298504,78.80930279298504,0.35922074234404855,50.49936654007205,9.17714198437396e-06,16.37021901847266,1517.439,6715.93,4832.96
79.0055627311666,79.0055627311666,0.35881622473180963,50.65708497915725,9.184485651198182e-06,16.412142979692053,1523.916,6732.99,4852.41
79.27050111799024,79.27050111799024,0.3603757997898568,50.70333087785177,9.203691560376786e-06,16.335458309685702,1530.413,6750.51,4848.0
79.64456464150061,79.64456464150061,0.3578854143164596,51.14093662672311,9.173151162919115e-06,16.45838003663899,1536.799,6790.29,4894.14
79.61751289767706,79.61751289767706,0.35734191307394836,51.16683852463138,9.125380092052655e-06,16.411451044137767,1543.287,6792.79,4896.61
80.09343372509699,80.09343372509699,0.3559745126915249,51.58221268501464,9.121832077100888e-06,16.50312631705681,1549.665,6836.700000000001,4936.219999999999
80.167645798588,80.167645798588,0.3564961334192125,51.5881900460704,9.065577434866616e-06,16.36408809310752,1556.144,6846.03,4936.79
80.48854575676373,80.48854575676373,0.3543753027229125,51.965392988483586,9.053264031509178e-06,16.493843687190854,1562.643,6879.16,4972.76
80.73063893364352,80.73063893364352,0.3535445993918721,52.18875753319865,8.99846472121961e-06,16.453669851611547,1569.118,6905.820000000001,4994.06
80.90031681558843,80.90031681558843,0.352555562710248,52.378460097231304,8.970328775101447e-06,16.473401870197762,1576.198,6924.68,5012.150000000001
81.14510131395933,81.14510131395933,0.3514070768875891,52.63013845747362,8.977093898300789e-06,16.569044721930965,1582.701,6947.71,5036.150000000001
81.22629962592198,81.22629962592198,0.35199347665616354,52.63517202467847,8.932156851291768e-06,16.44375902119735,1589.189,6956.68,5036.63
81.56963946329753,81.56963946329753,0.351153499305058,52.92617512870865,8.958055638009312e-06,16.552314202352637,1595.602,6985.99,5064.38
81.52226671733976,81.52226671733976,0.34841471890776443,53.11870907429403,8.897107097521825e-06,16.638860858749133,1601.987,6992.82,5082.740000000001
81.84226984243607,81.84226984243607,0.34834596455909594,53.33284541246687,8.872662181332971e-06,16.598171656409814,1608.428,7022.2,5103.16
82.18468769497832,82.18468769497832,0.35031587216148774,53.3940871467925,8.849626067900623e-06,16.412221228076714,1614.944,7048.72,5109.0
82.36854156080625,82.36854156080625,0.34862011667099035,53.65321099185866,8.83657846301491e-06,16.510720905123435,1622.116,7069.35,5133.71
82.40533246349523,82.40533246349523,0.34398102409657805,54.05946181168315,8.816795034463148e-06,16.814836994132985,1628.683,7084.67,5173.47
82.69349042740177,82.69349042740177,0.3461376722335515,54.070158141993446,8.84263369317243e-06,16.70394618677195,1635.562,7102.45,5172.450000000001
82.86894037128324,82.86894037128324,0.34609587304314193,54.1883421053239,8.84420552059124e-06,16.710001303160112,1642.343,7117.46,5184.74
83.22553348186946,83.22553348186946,0.34770186921746116,54.28785992360305,8.813313587440224e-06,16.534015166573933,1649.312,7146.639999999999,5212.93
83.66028819368205,83.66028819368205,0.34874764970341354,54.483959312625196,8.818644976314264e-06,16.4679626433039,1656.041,7181.03,5194.2300000000005
83.85554057650228,83.85554057650228,0.3458033196329132,54.858016275535334,8.807820942399376e-06,16.662787470930198,1663.061,7205.47,5255.17
83.85722821423857,83.85722821423857,0.34499488718701365,54.92691322665168,8.790661829579353e-06,16.68989500201839,1669.739,7208.820000000001,5248.599999999999
84.1194148430083,84.1194148430083,0.3451452910564312,55.08599492352152,8.826710790131544e-06,16.747188141285072,1676.635,7228.18,5270.34
84.409971289621,84.409971289621,0.34614715546515495,55.19169983482329,8.831045879814827e-06,16.681357560125637,1683.386,7250.39,5291.45
84.7487558848621,84.7487558848621,0.34739611883281507,55.30736701455132,8.845206259927441e-06,16.616236112099205,1690.446,7275.36,5316.530000000001
85.16682677444348,85.16682677444348,0.34751154873742585,55.57037090100456,8.83689515102321e-06,16.59217384863822,1697.18,7311.54,5280.42
85.21545499751714,85.21545499751714,0.3449329170288835,55.821839529280005,8.874169721472865e-06,16.853063845887053,1704.211,7318.95,5356.07
85.70215552757372,85.70215552757372,0.34674909102500684,55.98501099950377,8.872339137704948e-06,16.714863157412516,1711.37,7356.429999999999,5340.51
85.68966375590946,85.68966375590946,0.34389421865048586,56.22148379214812,8.873384055781414e-06,16.929271454399778,1718.449,7362.14,5378.62
85.83461916572327,85.83461916572327,0.3420627726062889,56.47379134829106,8.841876794838039e-06,17.00681971039364,1725.321,7381.42,5402.68
86.12215887614613,86.12215887614613,0.3415599426029804,56.7062792335649,8.872607459054731e-06,17.104113907736217,1732.101,7404.91,5424.85
86.51922825806358,86.51922825806358,0.34156375779962,56.96739553231631,8.863662399868094e-06,17.08658026337138,1738.884,7439.66,5458.15
86.5406537746354,86.5406537746354,0.3407088984215212,57.055482958401115,8.840081610535904e-06,17.106060833912537,1745.953,7445.41,5449.75
86.89397088057325,86.89397088057325,0.34127526246847006,57.239208161378016,8.862143377481485e-06,17.105585175068512,1753.097,7472.63,5475.67
87.08025792606523,87.08025792606523,0.3416608355022176,57.328344247297174,8.871327033626335e-06,17.09397572220783,1759.912,7486.95,5484.17
87.30030150032366,87.30030150032366,0.33978984743372387,57.636545372610584,8.884924121006557e-06,17.26336779563043,1766.574,7509.34,5513.56
87.76668236309506,87.76668236309506,0.34121792583466715,57.8191170497697,8.902309973020239e-06,17.187497446223443,1773.546,7544.469999999999,5530.97
87.8931829290531,87.8931829290531,0.3416554303490511,57.863999690679584,8.964302929359803e-06,17.273544132521966,1780.325,7549.33,5551.33
88.37683348830274,88.37683348830274,0.34335026611105113,58.032624192041936,8.978187769765251e-06,17.170584070304912,1787.278,7585.429999999999,5535.25
88.42810506066405,88.42810506066405,0.34082556884524684,58.289545851455976,9.037825748977672e-06,17.47962650555471,1794.081,7591.42,5575.83
88.65035892577487,88.65035892577487,0.3384231360893374,58.649026442668756,9.04547782377338e-06,17.6828302000183,1800.947,7615.92,5610.11
88.91718655353938,88.91718655353938,0.3393635136147556,58.74193770399155,9.09929345449603e-06,17.713528459015624,1807.627,7632.150000000001,5618.97
89.14992924085473,89.14992924085473,0.33834983139397645,58.986065713426605,9.103222995757994e-06,17.80154287409152,1814.727,7654.36,5642.25
89.65749540972872,89.65749540972872,0.340611285467721,59.11914064640472,9.152674855785901e-06,17.71864516879173,1821.423,7688.08,5671.0599999999995
89.61970226423261,89.61970226423261,0.33844698081124014,59.28818461170082,9.1776573574228e-06,17.939314805911092,1828.355,7688.45,5654.94
90.2366315522499,90.2366315522499,0.3423516337649881,59.343973314887876,9.221485762992793e-06,17.714228436995537,1835.025,7727.56,5676.38
90.26980430963559,90.26980430963559,0.3415954133367516,59.43405319465794,9.309246129039113e-06,17.943011265476525,1841.98,7725.33,5684.97
90.67932150104008,90.67932150104008,0.3424340322242735,59.62763580007766,9.345946821521459e-06,17.94674590768844,1848.585,7755.12,5703.43
90.71671047466354,90.71671047466354,0.33999313815576715,59.87365139721453,9.340139248522586e-06,18.13141296922664,1854.993,7765.259999999999,5726.89
90.95550377674208,90.95550377674208,0.33870406251132,60.14850513979582,9.360501440285318e-06,18.275722852042072,1861.46,7787.46,5753.099999999999
91.2571207235016,91.2571207235016,0.3364184821826899,60.556538681338694,9.328012997683363e-06,18.399396439405308,1867.937,7821.93,5803.24
91.00891848004485,91.00891848004485,0.33331475426730606,60.674303180735414,9.347862575222302e-06,18.69728830857465,1874.355,7807.400000000001,5792.01
91.41156306129267,91.41156306129267,0.33306559941597014,60.96551601673247,9.322827552825911e-06,18.668137497823185,1880.825,7844.509999999999,5831.01
91.80887525754645,91.80887525754645,0.33442924552517383,61.10530237265039,9.295757608012803e-06,18.500129660802852,1887.302,7877.030000000001,5844.34
92.13491592299287,92.13491592299287,0.3364703839836922,61.13424538407826,9.32840853125786e-06,18.395899387949623,1894.4,7896.83,5877.58
91.70241173870978,91.70241173870978,0.32985539053554847,61.45387690158601,9.317070577917087e-06,18.928854288704088,1900.872,7878.47,5847.1
92.30447943007493,92.30447943007493,0.33370616570575484,61.501905521998914,9.349706220322132e-06,18.668074633527088,1907.467,7917.09,5882.16
92.68552090196849,92.68552090196849,0.33359647259667424,61.76595806828648,9.320027249165139e-06,18.617999722820457,1914.625,7952.38,5918.71
92.55949535937083,92.55949535937083,0.331400949722378,61.88519069145129,9.341990019090792e-06,18.847398173419776,1921.098,7945.78,5907.339999999999
92.81836612559802,92.81836612559802,0.3329572401527775,61.91381910492885,9.36276915625395e-06,18.757265572403217,1927.494,7962.06,5921.44
93.42394184385253,93.42394184385253,0.33485198904428737,62.14074909308068,9.366368998195716e-06,18.60529999182161,1933.888,8008.41,5956.86
93.170096447604,93.170096447604,0.3320684338694291,62.23124843678448,9.38840505122489e-06,18.884095715639504,1940.45,7992.54,5943.08
93.40159555351329,93.40159555351329,0.33322767312062396,62.27759920146244,9.331678700345869e-06,18.672234098840914,1947.527,8013.75,5951.71
93.64251615242097,93.64251615242097,0.3348613751805636,62.285254418253146,9.275968133421945e-06,18.424951772375394,1954.032,8034.44,5956.13
93.60447701065576,93.60447701065576,0.33033277869656696,62.68385002128692,9.22206944233043e-06,18.695442948413955,1960.554,8047.86,6000.099999999999
93.80447057682787,93.80447057682787,0.3311758539350347,62.73869493062306,9.178107175507024e-06,18.535589540158284,1967.584,8066.29,5994.87
94.12612967450868,94.12612967450868,0.3304433413157275,63.02277687974658,9.12778454169391e-06,18.495058470817025,1974.076,8099.970000000001,6027.19
94.36034249763007,94.36034249763007,0.3309094582874411,63.1356126779219,9.069809898572131e-06,18.338925848998233,1980.586,8123.5599999999995,6037.950000000001
94.52863252954948,94.52863252954948,0.33032456491305273,63.30350311740021,9.022790134325479e-06,18.292133103976333,1986.969,8143.45,6053.96
94.46446681052487,94.46446681052487,0.32700559796546136,63.57405735466071,8.934849944870233e-06,18.38838244154886,1993.635,8154.0,6079.76
94.71560473456515,94.71560473456515,0.3277028011504092,63.67703575039319,8.901855126706126e-06,18.26256060442565,2000.494,8176.47,6090.0
95.05520489151088,95.05520489151088,0.3300583572001259,63.68144012169743,8.836330993798694e-06,17.935695228342738,2007.197,8204.86,6113.83
94.85003518213246,94.85003518213246,0.3260917632425041,63.92021996597734,8.79036023816163e-06,18.166347133881125,2014.276,8201.470000000001,6089.58
95.1621312782595,95.1621312782595,0.3281851204731585,63.93133576022137,8.77219248029272e-06,17.95721093582034,2020.84,8224.36,6112.77
95.42586484791386,95.42586484791386,0.3295857968349848,63.97485514334661,8.742268102927732e-06,17.782746587874506,2027.924,8245.89,6129.7699999999995
95.56841946599005,95.56841946599005,0.3292921187147352,64.09849213781564,8.700308626864404e-06,17.720939050798528,2034.615,8262.470000000001,6117.9800000000005
95.64878583863117,95.64878583863117,0.32722767637979067,64.34985590010767,8.672001301522364e-06,17.829428520866408,2041.577,8277.210000000001,6153.74
95.91766598154163,95.91766598154163,0.3253712806788289,64.70881216140329,8.6486580007359e-06,17.932231322661124,2048.371,8307.27,6187.97
95.93575142993886,95.93575142993886,0.3241517777619636,64.83800705299434,8.613879691615224e-06,17.959720339481038,2055.336,8314.93,6200.29
96.16791002119105,96.16791002119105,0.325165057124553,64.89746606560159,8.617755820668804e-06,17.88495605395865,2062.481,8332.02,6208.87
96.36499060737484,96.36499060737484,0.32622852285307014,64.92798206678097,8.580772916618934e-06,17.72217828327852,2069.256,8349.36,6227.8099999999995
96.53732216483075,96.53732216483075,0.325373888782554,65.12659823940552,8.557323595219639e-06,17.742646655123533,2076.02,8368.48,6244.5199999999995
96.95279953451792,96.95279953451792,0.32645751735642303,65.30182929772424,8.528206599991091e-06,17.595273934476378,2083.002,8404.03,6205.96
96.77751230967434,96.77751230967434,0.32342582838347045,65.4771652220264,8.449215088526503e-06,17.67490471587166,2089.782,8403.460000000001,6261.24
96.91797753093543,96.91797753093543,0.3225540043413633,65.65669578566593,8.42358657144591e-06,17.691688570297835,2096.658,8420.06,6279.51
97.16907872115631,97.16907872115631,0.3241805290527775,65.66875537376087,8.393937058161284e-06,17.498848923425935,2103.436,8440.099999999999,6299.5
97.54559127134608,97.54559127134608,0.3246400824883027,65.87838247464603,8.360026026530651e-06,17.391649374894484,2110.242,8474.43,6278.360000000001
97.3699498563305,97.3699498563305,0.32043104255187127,66.16959531064309,8.337284255663934e-06,17.681681289206132,2117.191,8472.05,6327.27
97.58557633873875,97.58557633873875,0.3198425203943345,66.37355964842281,8.360584905043266e-06,17.779106886828195,2124.074,8490.34,6346.72
98.01316221478335,98.01316221478335,0.32033073286566927,66.61653413204007,8.335894747394994e-06,17.686880753482882,2130.759,8528.28,6375.4400000000005
97.87415991566846,97.87415991566846,0.31877080926880774,66.67473475284612,8.325244892784749e-06,17.791465454317255,2137.717,8521.17,6369.889999999999
98.10757052267564,98.10757052267564,0.3188651699234044,66.82448337719029,8.291686980551844e-06,17.712053040798292,2144.391,8544.04,6389.719999999999
98.48256719572498,98.48256719572498,0.32023208882178045,66.94528899010662,8.255645210566007e-06,17.52454827641631,2151.504,8576.140000000001,6401.24
98.52746795564386,98.52746795564386,0.31974042907703326,67.02425307563264,8.215938638656067e-06,17.47971286957609,2158.164,8584.71,6408.7699999999995
98.49427943732343,98.49427943732343,0.31782048012155895,67.19078025732631,8.183154758359263e-06,17.564571616068832,2165.119,8589.58,6424.65
98.96567924858252,98.96567924858252,0.31805102580451095,67.48954344413065,8.164081353644538e-06,17.505011625991266,2171.718,8631.640000000001,6453.14
98.8089710400064,98.8089710400064,0.31652585069565353,67.53337742520618,8.132682873923108e-06,17.5608990437916,2178.745,8624.61,6457.320000000001
98.89844448716443,98.89844448716443,0.31641149493980647,67.60583981975927,8.176170448829128e-06,17.66413744006267,2185.473,8629.0,6464.23
99.33831729291957,99.33831729291957,0.3165501993531892,67.89275315043552,8.146227808131101e-06,17.58816700437064,2192.519,8669.5,6507.7
99.67237084132402,99.67237084132402,0.31714584818995906,68.06169224974818,8.139082220137778e-06,17.524448507411773,2199.022,8697.660000000002,6491.59
99.5141931392842,99.5141931392842,0.31457146229511723,68.20986788434085,8.110158509253273e-06,17.671450699927554,2205.431,8693.03,6521.83
99.5374443079689,99.5374443079689,0.3140878643721291,68.27394100021921,8.112375143566254e-06,17.715987119914164,2211.909,8696.12,6529.080000000001
100.03476329624917,100.03476329624917,0.31737834456503244,68.28589572233074,8.144567819660393e-06,17.51744711970964,2218.39,8728.14,6549.299999999999
99.73192970834079,99.73192970834079,0.3131794908495966,68.49793474083486,8.138066184693918e-06,17.847243908942442,2224.769,8713.25,6527.9400000000005
100.42830666120508,100.42830666120508,0.31583791480975953,68.70923969745499,8.118793072268023e-06,17.58677516882888,2231.177,8768.67,6577.72
100.71707222730691,100.71707222730691,0.31693840632608394,68.79596386575517,8.156093059537958e-06,17.57790729113748,2237.67,8787.710000000001,6584.120000000001
100.32472666845403,100.32472666845403,0.31359814891171456,68.86307809515313,8.163816055963921e-06,17.868914316632228,2244.158,8761.64,6569.45
101.03923856239533,101.03923856239533,0.31789271335745584,68.9196008602242,8.246230234022775e-06,17.694063102459793,2251.216,8805.39,6589.509999999999
101.14769655580943,101.14769655580943,0.3183784065684855,68.94445409829814,8.26272079423506e-06,17.689795531515472,2257.891,8812.09,6591.88
101.6830125479284,101.6830125479284,0.3194731517850564,69.19802004624228,8.319253504792844e-06,17.721286860834166,2264.968,8850.73,6635.7699999999995
101.45790693988019,101.45790693988019,0.3168955609522084,69.3063466071299,8.328617929928706e-06,17.953283605400024,2271.443,8837.310000000001,6616.06
101.73073794981465,101.73073794981465,0.3177606660650619,69.40471089959128,8.352433733341852e-06,17.932864056258325,2277.964,8856.61,6626.389999999999
102.09905643530635,102.09905643530635,0.3181388590196411,69.61737911399604,8.382740508197342e-06,17.966572914341246,2285.012,8884.93,6656.049999999999
