Repository: keshavkasturirangan/dynamic-diafiltration-pyomo

## Files

- `preprocess_nacl.py` — the salt-general pipeline (module name kept for
  backward compatibility with existing NaCl importers): raw-sheet loading,
  water flux (Jw) from a smoothed mass-vs-time slope, per-experiment
  conductivity calibration, the `Salt` dataclass (per-salt ICP molar mass,
  valence-aware ionic-strength multiplier, CP solution diffusivity),
  concentration polarization (CP, optional), derived columns.
- `validate.py` — validates the original NaCl pipeline against the two runs
  where we have both raw and already-processed (Excel) data.
- `process_raw_runs.py` — applies the pipeline to the 6 raw-only NaCl runs;

File: data3_regression_july26_AD/analysis/preprocessing/processed/NaCl_MC2_05.07.24_NaCl_nonCP.csv (part 1 of 2)
# source: NF270_MC2.xlsx / 05.07.24_NaCl
# salt: NaCl, ICP molar mass = 22.99 g/mol [elemental cation]
# calibration: cond = -63.706000 + 76.685000 * c_mM (source: given (embedded MC5 05.27.26_NaCl formula), n=0, R^2=n/a (given, not fit))
# ionic strength: I = 1.0 * c_salt (valence-aware, z=1)
# CP: solution D_s = 1.607083e-09 m^2/s, k = 2.547335e-05 m/s
# apply_cp: False
# WARNING: calibration is APPROXIMATED (not fit from this run's own vial data) -- see process_raw_multisalt.py module docstring; PROVISIONAL
c_int_mM,ionic_strength_mM,rejection,c_p_mM,Jw_m3_m2_s,B_um_s,time_s,ret_cond_uS_cm,perm_cond_uS_cm
2.1463910803938187,2.1463910803938187,0.9813640671705266,0.04,8.224283015374507e-08,0.0015617770302819294,0.302,100.89,4.15
2.1482167307817694,2.1482167307817694,0.9813799048174048,0.04,6.624042187211829e-08,0.001256804784915164,7.136,101.03,4.28
2.1484775379800483,2.1484775379800483,0.9813821651411785,0.04,2.461277138610626e-08,0.00046692973375823867,14.109,101.05,4.29
2.148738345178327,2.148738345178327,0.9813844249162499,0.04,1.7367842722283423e-08,0.00032944519194608185,20.77,101.07,4.460000000000001
2.1492599595748842,2.1492599595748842,0.9813889428210854,0.04,6.076186937047379e-08,0.0011522879215460989,27.746,101.11,4.7
2.150303188367999,2.150303188367999,0.9813979720551135,0.04,7.268865407110336e-08,0.001377785987753107,34.438,101.19,4.98
2.1521288387559494,2.1521288387559494,0.9814137521510459,0.04,8.208223686941992e-08,0.0015544929904515979,41.513,101.33,5.8100000000000005
2.154736910738736,2.154736910738736,0.9814362487593502,0.04,6.902628358077856e-08,0.0013056240373024136,48.078,101.53,7.07
2.1574753863206624,2.1574753863206624,0.9814598116606023,0.04,3.8676510805530946e-08,0.00073061554444296,54.47,101.74,8.42
2.158518615113777,2.158518615113777,0.981468772277467,0.04,3.11480771422242e-08,0.0005881105206253071,60.873,101.82,10.36
2.1598226511051704,2.1598226511051704,0.9814799608757079,0.04,4.1807102444909235e-08,0.0007888792474806906,67.338,101.92,11.94
2.16386516267849,2.16386516267849,0.981514559830296,0.04,3.445353472889446e-08,0.000648883654844524,73.726,102.23,13.58
2.1643867770750473,2.1643867770750473,0.9815190147973201,0.04,4.3391026008798055e-08,0.0008170080227771103,80.241,102.27,14.83
2.1690813066440633,2.1690813066440633,0.9815590130819546,0.04,5.0853569780387004e-08,0.0009554086942887924,86.73,102.63,16.48
2.531864119449697,2.531864119449697,0.9842013638517481,0.04,5.706684961229833e-08,0.0009160507455743772,93.772,130.45000000000002,17.71
2.5429484253765406,2.5429484253765406,0.9842702275827411,0.04,6.222266532006523e-08,0.0009943898913650933,100.263,131.3,18.880000000000003
2.552598291712851,2.552598291712851,0.9843296925607675,0.04,9.151060348059688e-08,0.0014568282368482173,106.659,132.04,20.0
2.5604225076612113,2.5604225076612113,0.9843775783565746,0.04,1.4067199797873343e-07,0.00223251454946366,113.144,132.64000000000001,21.37
2.5649866336310887,2.5649866336310887,0.9844053768251515,0.04,2.1738727749938324e-07,0.003443777081493169,119.724,132.99,22.83
2.573593271174284,2.573593271174284,0.9844575285271286,0.04,2.948091673398193e-07,0.004654404014945612,126.695,133.64999999999998,24.23
2.872869531199061,2.872869531199061,0.5940373843653827,1.1662776292625676,4.0375684305150674e-07,0.27592570501378894,133.495,156.6,25.73
3.068735737106344,3.068735737106344,0.6145942224828536,1.1827084827541239,5.386246754008346e-07,0.3377660482621453,140.256,171.62,26.99
3.20305144421986,3.20305144421986,0.6244452948792065,1.2029210406207211,6.657533651403942e-07,0.4003982587087027,147.129,181.92,28.54
3.3515811436395646,3.3515811436395646,0.6349410153453481,1.2235248092847364,8.227923458492038e-07,0.47306400295145173,154.013,193.31,30.12
3.4866792723479163,3.4866792723479163,0.6409700197474717,1.2518223902979724,9.509399072155578e-07,0.5326550783817523,160.75,203.67,32.29
3.6341657429745062,3.6341657429745062,0.6488305835241095,1.2762078633370282,1.0966965524273518e-06,0.5935698750130252,167.557,214.98000000000002,34.160000000000004
3.775784051639825,3.775784051639825,0.6534712964433975,1.3084175523244443,1.3177199563642994e-06,0.6987725254572612,174.434,225.84,36.63
3.9297907022233813,3.9297907022233813,0.6592203241349102,1.3391928017213275,1.518993424515621e-06,0.7852338101482744,181.238,237.65,38.989999999999995
4.0581078437764875,4.0581078437764875,0.6603876656512293,1.3781834778639892,1.743583433979001e-06,0.8966588428957462,188.275,247.48999999999998,41.980000000000004
4.208724000782422,4.208724000782422,0.6643304642040491,1.4127404316359133,1.9643018745803203e-06,0.9925125128703585,194.773,259.04,44.63
4.359992175784051,4.359992175784051,0.6675719165176194,1.4493838429940669,2.1971186379331095e-06,1.0940902694073185,201.262,270.64,47.440000000000005
4.49795918367347,4.49795918367347,0.6661718745470044,1.501545282649801,2.5030214462368263e-06,1.2542993622090064,208.312,281.22,51.44
4.639707895937929,4.639707895937929,0.6685572631507943,1.5377974832105366,2.7503053539455153e-06,1.3634863966426145,214.909,292.09000000000003,54.22
4.787455173762796,4.787455173762796,0.6701513921650877,1.5791354241377062,3.0254159648514568e-06,1.4891101559958217,221.42,303.42,57.38999999999999
4.929334289626394,4.929334289626394,0.6684020888557325,1.634556953771924,3.292095690597635e-06,1.6332265749768506,228.477,314.3,61.64
5.063780400339049,5.063780400339049,0.6678581361571504,1.681893460259503,3.5671105720315964e-06,1.774009613396881,235.048,324.61,65.27
5.196661667862033,5.196661667862033,0.6687979603820269,1.7211449436004431,3.866025788106474e-06,1.9145327917943153,241.443,334.8,68.27999999999999
5.330194953380714,5.330194953380714,0.6677741188904601,1.7708287148725304,4.144933920875166e-06,2.062155877337109,247.822,345.04,72.09
5.47024841885636,5.47024841885636,0.6666968623505909,1.8232509617265436,4.4386032515001715e-06,2.219000079421275,254.324,355.78,76.11
5.602347264784508,5.602347264784508,0.6635926036274253,1.884671056921171,4.711746890709242e-06,2.388613880271647,260.716,365.91,80.82000000000001
5.736402164699745,5.736402164699745,0.663020350264608,1.9330507922018645,4.997195236405733e-06,2.5398211378448887,267.21,376.19,84.53
5.873977961791745,5.873977961791745,0.6594797156595907,2.000208645758623,5.303228790656227e-06,2.738305565487093,273.678,386.73999999999995,89.67999999999999
6.031244702353785,6.031244702353785,0.657894167859444,2.0633239877420615,5.568954660349295e-06,2.895863744210686,280.745,398.8,94.52000000000001
6.160213861902588,6.160213861902588,0.6550013124581918,2.1252656973332464,5.871834315520197e-06,3.092780264385689,287.354,408.69,99.27
6.302353784964465,6.302353784964465,0.6576921803615177,2.157344982721523,6.149904778732636e-06,3.20082944369978,294.317,419.59000000000003,101.73
6.434061420095195,6.434061420095195,0.656551735320108,2.2097672295755366,6.436329637563465e-06,3.366903361927995,300.883,429.69,105.75
6.571898024385473,6.571898024385473,0.6541711147180564,2.2727521679598355,6.703993810851256e-06,3.544079911787254,307.561,440.26,110.58
6.71390754384821,6.71390754384821,0.652201780692077,2.335085088348438,6.977362079281476e-06,3.720802638817763,314.446,451.15,115.36
6.848875268957423,6.848875268957423,0.6474602346507846,2.414500880224294,7.264242563285032e-06,3.9553539069184045,321.227,461.5,121.45
6.997926582773684,6.997926582773684,0.645111397669929,2.483484384169003,7.537851191829304e-06,4.146721765733047,328.18,472.93,126.74
7.122983634348308,7.122983634348308,0.6417673270770707,2.5516854665188755,7.806216623753592e-06,4.357407628211689,334.774,482.52,131.97
7.276599074134445,7.276599074134445,0.6400110393078211,2.61949533807133,8.050737265646055e-06,4.528322736745489,341.75,494.3,137.17
7.401916932907348,7.401916932907348,0.6366804318412448,2.6892612636108755,8.28750640107323e-06,4.729237928741051,348.615,503.90999999999997,142.52
7.551098650322749,7.551098650322749,0.6345154872758421,2.7598096107452568,8.514588497589271e-06,4.904451176516801,355.3,515.35,147.93
7.682023863858642,7.682023863858642,0.6306781916699485,2.8371389450348827,8.721576660344322e-06,5.10730909397484,362.28,525.39,153.85999999999999
7.827423876899002,7.827423876899002,0.6291920312671804,2.9024711482036905,8.928228367530352e-06,5.2617612125173725,368.957,536.54,158.87
7.949481645693423,7.949481645693423,0.6258796665387152,2.9740627241311866,9.12508570170974e-06,5.454531099350352,375.905,545.9000000000001,164.36
8.099576188302796,8.099576188302796,0.6240380218831909,3.0451326856621246,9.299978953725804e-06,5.602925400821042,382.625,557.41,169.81
8.22267718589033,8.22267718589033,0.6230374463172184,3.099641390102367,9.452947542675414e-06,5.719411034729358,389.694,566.8499999999999,173.99
8.354776031818478,8.354776031818478,0.617556806298249,3.1952272282715004,9.57622298419669e-06,5.930403914789917,396.267,576.98,181.32000000000002
8.509434700397732,8.509434700397732,0.6156041106680602,3.270991719371455,9.692896567736944e-06,6.052444309240159,402.759,588.84,187.13
8.618582512877357,8.618582512877357,0.613497025340588,3.331107778574688,9.80418582551246e-06,6.176634652092275,409.807,597.21,191.73999999999998
8.774154006650583,8.774154006650583,0.6090100855173397,3.4306057247180024,9.87364379254264e-06,6.338967504617098,416.41,609.14,199.37
8.894255721457911,8.894255721457911,0.6109469017206799,3.4603377453217705,9.94569547104546e-06,6.333453245535731,422.71,618.3499999999999,201.65
9.006011605920325,9.006011605920325,0.6083321508312749,3.527365195279389,1.0010442904800223e-05,6.445111665381762,429.179,626.9200000000001,206.79
9.151933233357239,9.151933233357239,0.6054008458057383,3.6113451131251217,1.0032730516471735e-05,6.539315237972171,435.677,638.1099999999999,213.23
9.277511899328422,9.277511899328422,0.6020836437340291,3.691673730194953,1.002886757319473e-05,6.628066521538776,442.051,647.74,219.39000000000001
9.405046619286692,9.405046619286692,0.5994653548263651,3.7670470104974902,1.0031161258016605e-05,6.702351658542398,448.358,657.52,225.17000000000002
9.531798917650127,9.531798917650127,0.5980605954475433,3.831205581274043,1.0004785068207416e-05,6.723929621180524,455.037,667.24,230.08999999999997
9.669896329138684,9.669896329138684,0.5955341345531436,3.911142987546457,1.0003718618564708e-05,6.794174294947215,462.104,677.83,236.22000000000003
9.8121666557997,9.8121666557997,0.5998569997049623,3.926269805046619,9.99027334265666e-06,6.664151541224572,468.568,688.74,237.38
9.937614918171741,9.937614918171741,0.5915629354937761,4.058890265371324,9.982610204846528e-06,6.892365568465009,475.071,698.36,247.54999999999998
10.081971702418986,10.081971702418986,0.5895340535171043,4.13830605724718,1.0007299612668926e-05,6.96763093284634,482.124,709.43,253.64
10.221112342700657,10.221112342700657,0.5860506298752497,4.231023016235248,9.993170910620377e-06,7.058548516330132,488.912,720.0999999999999,260.75
10.372119710504009,10.372119710504009,0.5840811882532506,4.313959705287866,9.993724598154682e-06,7.116438850255376,495.686,731.68,267.11
10.50343613483732,10.50343613483732,0.5812359706799626,4.398461237530156,9.972681772641496e-06,7.18503432840244,502.568,741.75,273.59
10.65470430983895,10.65470430983895,0.579678749069831,4.47839864380257,9.974755131649959e-06,7.232629385473937,509.355,753.3499999999999,279.72
10.799843515681033,10.799843515681033,0.5750761302412742,4.589111299471866,9.990815279364805e-06,7.382215444711918,516.141,764.48,288.21000000000004
10.936767294777336,10.936767294777336,0.577510534335854,4.620668970463585,9.969163102898138e-06,7.293142102257696,523.108,774.98,290.63
11.0735606702745,11.0735606702745,0.5758170273300234,4.697215883158376,9.979699975302109e-06,7.351673536829809,529.966,785.47,296.5
11.229653778444286,11.229653778444286,0.5740257749556985,4.783543065788616,9.976095832639737e-06,7.40308166755119,536.721,797.44,303.12
11.36240464236813,11.36240464236813,0.5686046324796918,4.901688726608855,9.987483927634577e-06,7.577416808539582,543.525,807.62,312.18
11.51562887135685,11.51562887135685,0.5671652270019794,4.984364608463194,9.994304285172098e-06,7.627199659986404,550.306,819.37,318.52000000000004
11.671982786724914,11.671982786724914,0.56474047723855,5.080341657429745,9.972331623956606e-06,7.6859238506978675,557.355,831.36,325.88
11.779435352415726,11.779435352415726,0.5634081916869809,5.142804981417488,9.988525134779892e-06,7.740228692657056,563.842,839.6,330.67
11.921053661081046,11.921053661081046,0.5618016859082486,5.223785616483015,9.967741090967058e-06,7.774713837505608,570.339,850.46,336.88
12.082102106018125,12.082102106018125,0.559116086500395,5.32680445980309,9.961557184282372e-06,7.855059838192323,576.832,862.81,344.78
12.200378170437505,12.200378170437505,0.5562823727588913,5.4135228532307496,9.979152723927848e-06,7.959853098665599,583.879,871.88,351.43
12.344865358283888,12.344865358283888,0.554292643868059,5.5021973006454985,9.987200559117194e-06,8.030719522633875,590.403,882.9599999999999,358.23
12.510217121992566,12.510217121992566,0.5535958871981537,5.584612375301559,9.985761595239471e-06,8.052236565800289,596.797,895.64,364.55
12.65105300906305,12.65105300906305,0.551638619341831,5.672243593923192,9.96601648551574e-06,8.100188700419857,603.247,906.44,371.27
12.749638130012388,12.749638130012388,0.5491528128087584,5.748138488622286,9.970731415469929e-06,8.185838455259695,609.772,914.0,377.09
12.925422181652214,12.925422181652214,0.5470618027292556,5.854417421920846,9.983982263798337e-06,8.266208508046637,616.827,927.48,385.24
13.046958336050075,13.046958336050075,0.5457138687823961,5.927052226641456,9.960719333279104e-06,8.291921662456613,623.318,936.8,390.81
13.204485883810394,13.204485883810394,0.5452178876658378,6.005163982525918,9.969796508433402e-06,8.316097505638009,629.706,948.88,400.74
13.339192801721328,13.339192801721328,0.5459588079568606,6.056543000586816,9.956799636126241e-06,8.280473013412157,636.369,959.21,396.8
13.469465997261523,13.469465997261523,0.5426437642922008,6.1603442655017275,9.942192119822474e-06,8.379573970663436,643.24,969.1999999999999,408.7
13.609780269935449,13.609780269935449,0.5393104690581085,6.269883288778771,9.941885369105013e-06,8.49255256507463,649.92,979.96,417.1
13.758179565756015,13.758179565756015,0.53735097806162,6.365208319749626,9.955712590272554e-06,8.571680113441658,656.815,991.34,424.41
13.911925409141292,13.911925409141292,0.5412828213521103,6.381639173241182,9.956684637976119e-06,8.437922109573307,663.684,1003.1300000000001,425.67
14.035678424724523,14.035678424724523,0.5345499411888219,6.532907348242811,9.946821794528673e-06,8.661021978510117,670.643,1012.6200000000001,437.27
14.170776553432873,14.170776553432873,0.5317451407306251,6.635534980765469,9.9597472886068e-06,8.77055511701927,677.436,1022.98,445.14
14.324391993219011,14.324391993219011,0.5301939249826577,6.729686379344068,9.943724794257169e-06,8.811157760427745,684.211,1034.76,452.35999999999996
14.448014605203102,14.448014605203102,0.5264697015919548,6.84157266740562,9.942444991261608e-06,8.942677858538381,690.983,1044.24,460.94
14.615583230097151,14.615583230097151,0.5243683953190412,6.95163330507922,9.963128521144918e-06,9.037117508334141,697.731,1057.0900000000001,469.38
14.727991132555257,14.727991132555257,0.5267412538869646,6.970150616157006,9.94652098847777e-06,8.936604103927147,704.913,1065.71,470.8
14.86674056203951,14.86674056203951,0.5256496172117862,7.052044076416508,9.918845832479529e-06,8.950845132182947,711.497,1076.35,477.08
15.012270978679009,15.012270978679009,0.5235681227502049,7.152324444154658,9.889368020484312e-06,8.99903941069641,718.487,1087.51,484.77
15.153498076546914,15.153498076546914,0.5234646476989724,7.221177544500228,9.858006008921357e-06,8.97422278103578,725.169,1098.3400000000001,490.47
15.272295755362848,15.272295755362848,0.5268128242522772,7.22665449566408,9.833700237073648e-06,8.832702295991,732.136,1107.45,490.05
15.413914064028164,15.413914064028164,0.5196122556716659,7.404655408489274,9.807901156554808e-06,9.067521910356556,738.825,1118.31,504.12
15.540275151594182,15.540275151594182,0.5160249256108469,7.521105822520701,9.781714439637511e-06,9.174180816891734,745.881,1128.0,513.05
15.667809871552453,15.667809871552453,0.5141383253737455,7.612388341918238,9.771040219756079e-06,9.233651197973114,752.359,1137.78,520.0500000000001
15.792997326726217,15.792997326726217,0.5125647559298019,7.6980635065527805,9.748031878418988e-06,9.270115127681496,758.767,1147.38,526.62
15.924183347460389,15.924183347460389,0.5102911527368553,7.798213470691791,9.71638202097228e-06,9.324477239197533,765.253,1157.44,534.3
16.04976201343157,16.04976201343157,0.508362204007878,7.89066962248158,9.686591448344258e-06,9.36791608973807,771.733,1167.0700000000002,541.39
16.16712525265697,16.16712525265697,0.5084063572774435,7.94765599530547,9.64127922362965e-06,9.322447499339486,778.148,1176.07,545.76
16.298180869792006,16.298180869792006,0.505398351450522,8.061107126556692,9.586378388722112e-06,9.38158690283189,784.615,1186.1200000000001,554.4599999999999
16.437191106474536,16.437191106474536,0.5047021545657785,8.141305340027385,9.539299008289653e-06,9.36154958526709,791.679,1196.78,560.61
16.569550759600965,16.569550759600965,0.5018431714511472,8.254234856882052,9.48239046958292e-06,9.412736552198226,798.361,1206.93,569.2700000000001
16.700084762339436,16.700084762339436,0.5029649098970361,8.300528134576515,9.452489491814696e-06,9.341047205903939,805.23,1216.9399999999998,572.82
16.821490513138162,16.821490513138162,0.5006217266325363,8.400286887918107,9.414685253809833e-06,9.391300888937725,811.914,1226.25,580.47
16.964543261394013,16.964543261394013,0.4994365551922245,8.491830214513922,9.375658709828778e-06,9.396813213497396,819.075,1237.22,587.49
17.092990806546258,17.092990806546258,0.49713299602678107,8.595501075829691,9.379498364452934e-06,9.487682931933296,825.552,1247.07,595.4399999999999
17.231218621633957,17.231218621633957,0.49577864286925155,8.688348438416899,9.33859440009006e-06,9.497623203081012,832.716,1257.67,602.56
17.34584338527743,17.34584338527743,0.49427665419203304,8.772197952663493,9.295978075385368e-06,9.511258715073598,839.398,1266.4599999999998,608.99
17.48028949599009,17.48028949599009,0.49323523882561116,8.858394731694595,9.294888988203919e-06,9.549849295976605,846.214,1276.77,615.6
17.60769381234922,17.60769381234922,0.4905328362387299,8.970541826954422,9.275131886125944e-06,9.633147439770138,852.989,1286.54,624.1999999999999
17.746052031036054,17.746052031036054,0.4896476923348245,9.056738605985524,9.246503286789425e-06,9.637489084743292,859.754,1297.15,630.81
17.866023342244244,17.866023342244244,0.4879727543983603,9.147890721783922,9.191859563366062e-06,9.644969912285806,866.815,1306.35,640.0400000000001
18.02407250440112,18.02407250440112,0.49084197670918894,9.177101127991133,9.163794329483447e-06,9.505746509141195,873.567,1318.47,637.8000000000001
18.12565690813066,18.12565690813066,0.485328418105191,9.32876051379018,9.13524462660512e-06,9.687565424928126,880.444,1326.26,651.67
18.251235574101845,18.251235574101845,0.48274644968976754,9.440516398252592,9.10772171720551e-06,9.758748917759286,887.233,1335.89,660.24
18.37785746886614,18.37785746886614,0.48038538117342855,9.549403403533939,9.072316930290643e-06,9.813180601149346,894.205,1345.6,668.59
18.536558649018712,18.536558649018712,0.4831667928266111,9.580309056529961,9.054637372552056e-06,9.685552365200463,900.785,1357.77,670.96
18.63071004759731,18.63071004759731,0.47831729073224805,9.719319293212493,9.029221413572223e-06,9.847832768913083,907.833,1364.99,681.62
18.76072243593923,18.76072243593923,0.4762606470160551,9.825728630110191,9.01356245074602e-06,9.912129829771475,914.544,1374.96,689.78
18.923205320466845,18.923205320466845,0.4744591441404813,9.944917519723544,8.997379181166358e-06,9.96606433611645,921.7,1387.42,698.92
19.01566147225663,19.01566147225663,0.474216439814129,9.998122188172394,8.998408575289953e-06,9.976911172833741,928.765,1394.51,703.0
19.13145986829236,19.13145986829236,0.47272298472628904,10.087579057181978,9.00173433369127e-06,10.040568715954931,935.274,1403.3899999999999,709.86
19.25534328747473,19.25534328747473,0.47096836236858275,10.186685792527873,8.982781063273838e-06,10.090222095787317,941.745,1412.8899999999999,717.46
19.368664015126818,19.368664015126818,0.4693574166860792,10.277837908326271,8.983380338922402e-06,10.156362678989177,948.242,1421.5800000000002,724.45
19.502066897046355,19.502066897046355,0.4677181655027427,10.380595944448068,8.987444333255772e-06,10.22806833257219,955.279,1431.81,732.33
19.612388341918233,19.612388341918233,0.4660247237987839,10.472530481841298,8.95255037330129e-06,10.25791189643602,961.878,1440.27,739.38
19.73718458629458,19.73718458629458,0.46842315991717454,10.491830214513922,8.910934420346762e-06,10.11232314429281,969.047,1449.84,740.86
19.86080719827867,19.86080719827867,0.46446350883044674,10.636186998761165,8.906980570651104e-06,10.269941623041863,975.496,1459.32,751.93
19.977909630305795,19.977909630305795,0.4622370930662152,10.7433787572537,8.905643537868098e-06,10.360753883405861,982.013,1468.3,760.15
20.115485427397793,20.115485427397793,0.4615261941867911,10.831661993871032,8.88131358532233e-06,10.362043990451237,988.966,1478.85,766.9200000000001
20.215113777140246,20.215113777140246,0.4607417384640393,10.901167112212297,8.882510498089797e-06,10.396208481660446,995.774,1486.49,772.25
20.348125448262373,20.348125448262373,0.45905654718417643,11.007185238312577,8.904742394474295e-06,10.493178077623135,1002.779,1496.69,780.38
20.484658016561255,20.484658016561255,0.4576583871571477,11.109682467236096,8.934977844202848e-06,10.58826939639632,1009.813,1507.16,788.24
20.586894438286496,20.586894438286496,0.45656379338521547,11.187663819521418,8.924543737729717e-06,10.622656165175927,1016.591,1515.0,794.22
20.718471669818086,20.718471669818086,0.4559553271785679,11.27177414096629,8.958565501907552e-06,10.689336316331467,1023.574,1525.0900000000001,800.67
20.832705222664142,20.832705222664142,0.45434401047600204,11.367490382734562,8.985338283951442e-06,10.791170433612113,1030.421,1533.85,808.01
20.957892677837908,20.957892677837908,0.45668248757432384,11.386790115407186,8.996645236582968e-06,10.703355270046462,1037.22,1543.45,813.96
21.075777531459867,21.075777531459867,0.456955715767147,11.445080524222469,9.034570464527626e-06,10.736646204379111,1043.982,1552.49,821.38
21.229001760448586,21.229001760448586,0.4563173471355929,11.541839994783857,9.048369226551552e-06,10.780745934969724,1050.777,1564.24,809.49
21.307243919932187,21.307243919932187,0.45164283274967465,11.683979917845733,9.045760847219416e-06,10.982810827764023,1057.733,1570.24,832.28
21.434387429093043,21.434387429093043,0.45061860587359226,11.775653648040684,9.01896884129493e-06,10.99567042068205,1064.514,1579.99,839.31
21.54836017474082,21.54836017474082,0.44922163399974346,11.868370607028753,8.992628300639565e-06,11.025615746450788,1071.469,1588.73,846.42
21.67224359392319,21.67224359392319,0.44800160776347586,11.963043620003912,8.978280190240627e-06,11.062451884499481,1078.158,1598.23,853.68
21.818165221360108,21.818165221360108,0.44888430399145074,12.024333311599399,8.990052166263475e-06,11.037496327467542,1085.014,1609.42,858.38
21.903188367998954,21.903188367998954,0.44782650629954157,12.094360044337224,8.978340614801564e-06,11.070362372859785,1091.711,1615.9399999999998,863.75
22.015205059659646,22.015205059659646,0.44671479579869167,12.180687226967464,8.984839349004822e-06,11.128305399067877,1098.781,1624.53,870.37
22.127221751320334,22.127221751320334,0.44444745660427176,12.292834322227293,8.975908139542437e-06,11.21974830120176,1105.356,1633.12,878.97
22.24171611136467,22.24171611136467,0.4440884940601756,12.364425898154789,8.960982772939138e-06,11.217389089415153,1111.752,1641.8999999999999,884.46
22.35425441742192,22.35425441742192,0.4431303507801726,12.448405816000522,8.923990650961734e-06,11.214532100301433,1118.256,1650.53,890.9
22.448145008802243,22.448145008802243,0.44403044899723254,12.480485101388798,8.88258912985362e-06,11.121870361411991,1124.623,1657.73,893.36
22.571376409988915,22.571376409988915,0.442623026588695,12.580765469126948,8.852652221208974e-06,11.147780854847984,1130.984,1667.18,901.0500000000001
22.676481710895217,22.676481710895217,0.4410660250519567,12.67465606050727,8.808927033762535e-06,11.162974072709813,1137.514,1675.24,908.25
22.818621633957093,22.818621633957093,0.4397186952451816,12.784847101780008,8.776651545313102e-06,11.183044597284049,1143.873,1686.1399999999999,916.6999999999999
22.885518680315574,22.885518680315574,0.4409348048064474,12.79449696811632,8.76599186806678e-06,11.11447974023526,1150.36,1691.27,917.44
22.999230618765072,22.999230618765072,0.43838620714680976,12.916685140509879,8.732010899871682e-06,11.186523847612854,1156.869,1699.9899999999998,926.8100000000001
23.118810719175848,23.118810719175848,0.4376078056660797,13.001838690747864,8.709195855789585e-06,11.192633460379447,1163.943,1709.16,933.3399999999999
23.260298624242026,23.260298624242026,0.43568595000549404,13.126113320727653,8.722809105959178e-06,11.298054788892568,1170.527,1720.01,942.87
23.34258329529895,23.34258329529895,0.43549088113803935,13.177101127991133,8.694384074447996e-06,11.270176496206298,1177.504,1726.3200000000002,946.78
23.456816848145007,23.456816848145007,0.4340649749330937,13.275034230944774,8.686035492789515e-06,11.324875302600901,1184.17,1735.08,954.29
23.57639694855578,23.57639694855578,0.43215100367486825,13.387833344200299,8.714809596063454e-06,11.45131178733174,1191.133,1744.25,963.0600000000001
23.71684162482884,23.71684162482884,0.43544767051221556,13.389398187389972,8.72019199520818e-06,11.305617271266131,1197.926,1755.02,962.94
23.800691139075436,23.800691139075436,0.43225894115352337,13.512629588576642,8.752990258180946e-06,11.496423750058591,1204.706,1761.45,978.6899999999999
23.908926126361084,23.908926126361084,0.43145840423768,13.593219012844754,8.760739853895794e-06,11.544206736204032,1211.681,1769.75,986.26
24.021464432418334,24.021464432418334,0.4300124967021084,13.69193453739323,8.761208681667717e-06,11.613103108942992,1218.452,1778.38,972.51
24.128525787311727,24.128525787311727,0.42696411817352453,13.826511051705028,8.78028144192274e-06,11.784166642106426,1225.36,1786.59,996.58
24.246541044532826,24.246541044532826,0.4257679850872296,13.923140118667273,8.782582148710363e-06,11.84504241754495,1232.1,1795.6399999999999,1003.9899999999999
24.351124731042574,24.351124731042574,0.4246355561791314,14.010771337288908,8.793939973133557e-06,11.915442096190507,1239.158,1803.66,1010.71
24.463141422703263,24.463141422703263,0.42411442485857875,14.087970267979394,8.823230959869194e-06,11.980661675499917,1245.75,1812.25,1016.6299999999999
24.581808697920064,24.581808697920064,0.4228309397704897,14.187859424920125,8.80187489880598e-06,12.014659727500195,1252.81,1821.3500000000001,1024.29
24.697215883158375,24.697215883158375,0.4218213575541765,14.27940275151594,8.82577219897826e-06,12.097237129312392,1259.4,1830.2,1031.31
24.8375301558323,24.8375301558323,0.4196063771810912,14.415544109017407,8.834202059906488e-06,12.21934369231614,1266.26,1840.96,1041.75
24.947460389906762,24.947460389906762,0.42198091470579624,14.420108234987286,8.861952600719698e-06,12.138884858714274,1273.055,1849.39,1042.2
25.044350264067287,25.044350264067287,0.4241650464508161,14.421412270978678,8.874785106500062e-06,12.04816736391085,1280.131,1856.82,1053.53
25.155714937732277,25.155714937732277,0.42084096656101966,14.569159548803546,8.874574154968883e-06,12.213140350320655,1286.609,1865.36,1042.1000000000001
25.272295755362848,25.272295755362848,0.4188480324622319,14.687044402425505,8.904448602334875e-06,12.35492929181293,1293.08,1874.3000000000002,1062.57
25.368664015126818,25.368664015126818,0.41785322885417686,14.768285844689311,8.912921218451498e-06,12.417346452070548,1299.476,1881.69,1068.8
25.427997652735215,25.427997652735215,0.41788336702657414,14.8020603768664,8.900201860215973e-06,12.398089870189247,1305.975,1886.24,1071.39
25.542100801982134,25.542100801982134,0.41754310010333406,14.877172849970659,8.89870670351644e-06,12.413360724526743,1312.349,1894.99,1077.15
25.61564843189672,25.61564843189672,0.4164613385897322,14.947721197105038,8.875888703520924e-06,12.43674678283046,1318.941,1900.63,1082.56
25.74279194105757,25.74279194105757,0.4161520825333851,15.029875464562819,8.873843708194592e-06,12.449715828438755,1325.926,1910.3799999999999,1088.86
25.822468540131705,25.822468540131705,0.4153932237010881,15.095990089326465,8.85649744426395e-06,12.464258261267194,1332.588,1916.49,1093.93
25.951307296081367,25.951307296081367,0.41412488769273126,15.204225076612113,8.839891395594937e-06,12.506064035496857,1339.767,1926.37,1102.23
26.095272869531197,26.095272869531197,0.41466861491287865,15.274382212949074,8.836316392830117e-06,12.473028165804047,1346.808,1937.41,1107.99
26.228414944252457,26.228414944252457,0.4174509751278509,15.27933754971637,8.853990570851596e-06,12.355663013356518,1353.407,1947.62,1107.61
26.287096563865163,26.287096563865163,0.4136368912793068,15.41378366042903,8.839651228840994e-06,12.530906898847991,1360.501,1952.1200000000001,1118.3000000000002
26.391941057573185,26.391941057573185,0.4122456723913539,15.511977570580948,8.870674660573703e-06,12.647258102957107,1367.163,1960.1599999999999,1125.8300000000002
26.509956314794284,26.509956314794284,0.41163038708928446,15.597652735215492,8.895352112171525e-06,12.714695132086183,1374.119,1969.2099999999998,1132.4
26.615713633696288,26.615713633696288,0.41017605851174854,15.698585120949335,8.904711030710795e-06,12.804774069467815,1380.963,1977.32,1140.1399999999999
26.73920584208124,26.73920584208124,0.409739887324823,15.783086653191624,8.907904292616769e-06,12.832484105437803,1387.702,1986.79,1146.62
26.813405489991524,26.813405489991524,0.4091458652086922,15.842811501597444,8.923009875445612e-06,12.88586229999302,1394.564,1992.48,1151.2
26.93781052357045,26.93781052357045,0.40873765446143395,15.927313033839733,8.906001392490138e-06,12.883039316824924,1401.348,2002.02,1157.68
27.023616091804133,27.023616091804133,0.4079416842879382,15.999556627762924,8.883609655399766e-06,12.89305597490006,1408.325,2008.6,1163.22
27.132763904283763,27.132763904283763,0.4074445036132489,16.07766838364739,8.845355633475753e-06,12.863995100267042,1415.082,2016.9700000000003,1169.21
27.23656516919867,27.23656516919867,0.4063273830384999,16.169602921040617,8.819903062139855e-06,12.886492889284764,1421.973,2024.9299999999998,1176.26
27.39552715654952,27.39552715654952,0.40548812705097903,16.286966160266022,8.830867098179335e-06,12.947494607264867,1428.637,2037.12,1185.26
27.41886940079546,27.41886940079546,0.40570413237604974,16.29492077981352,8.811466093286448e-06,12.90747978404823,1435.688,2038.91,1186.85
27.573788876572994,27.573788876572994,0.40857963316081003,16.307700332529176,8.794231965904539e-06,12.729679781412731,1442.38,2050.79,1194.26
27.69336897698376,27.69336897698376,0.4076441398977052,16.404329399491424,8.771773351951726e-06,12.746439455309353,1449.464,2059.9599999999996,1185.87
27.71097346286758,27.71097346286758,0.4059028261434269,16.463011019104126,8.77598894939511e-06,12.844922224783534,1455.937,2061.3100000000004,1198.76
27.839029797222405,27.839029797222405,0.40433550867607626,16.58272152311404,8.75789237981136e-06,12.902071169982966,1462.334,2071.13,1207.94
27.9772576123101,27.9772576123101,0.4036102684955414,16.685349155636693,8.709370490018875e-06,12.869293805324956,1468.851,2081.73,1215.81
28.09670730912173,28.09670730912173,0.40413608862171835,16.74181391406403,8.69987327733801e-06,12.827215053249839,1475.211,2090.89,1223.3899999999999
28.175601486601032,28.175601486601032,0.40430038053434036,16.784195083784308,8.668506649697135e-06,12.77225142785024,1481.677,2096.94,1228.71
28.22750211905849,28.22750211905849,0.40293796711302565,16.853569798526436,8.64100443388486e-06,12.803994893917437,1488.0,2100.92,1231.96
28.325435222012125,28.325435222012125,0.40350604197895523,16.895950968246723,8.609065999762737e-06,12.726589737981433,1494.677,2108.43,1220.14
28.4658798982852,28.4658798982852,0.4010342176896303,17.05008802242942,8.57140289406494e-06,12.801842868965057,1501.831,2119.2000000000003,1243.7800000000002
28.557814435678427,28.557814435678427,0.39935505553536255,17.15310686574949,8.54590283443667e-06,12.853357588047043,1508.931,2126.25,1251.6799999999998
28.682871487253053,28.682871487253053,0.39826400539020324,17.259516202647195,8.521255091580509e-06,12.874740971964629,1515.372,2135.84,1259.8400000000001
28.75120297320206,28.75120297320206,0.39944012706902177,17.26681880419899,8.49057586199268e-06,12.765615708679285,1521.877,2141.08,1264.8600000000001
28.849788094151396,28.849788094151396,0.39947639293311266,17.32497880941514,8.480595274311648e-06,12.748682411019857,1528.931,2148.64,1269.28
28.946286757514507,28.946286757514507,0.39948714852960665,17.382617200234723,8.462657917840187e-06,12.721147240820645,1535.639,2156.04,1274.9299999999998
29.087644258981552,29.087644258981552,0.39987249987223106,17.45629523374845,8.465672257888347e-06,12.705256627177103,1542.686,2166.88,1260.3999999999999
29.14776031818478,29.14776031818478,0.3959965926925424,17.60534654756471,8.479426801508631e-06,12.93345138477461,1549.767,2171.49,1286.36
29.23956445197887,29.23956445197887,0.39528845313339,17.681502249462085,8.487581508466836e-06,12.984286544311077,1556.557,2178.5299999999997,1292.2
29.396048770946077,29.396048770946077,0.39388511229525225,17.81738279976527,8.50782493700657e-06,13.09193771314709,1563.415,2190.5299999999997,1302.62
29.437386711873252,29.437386711873252,0.3946875307321768,17.818817239355806,8.51377374902229e-06,13.057147767622947,1570.302,2193.7000000000003,1302.73
29.54575210275804,29.54575210275804,0.39438305595229084,17.893408098063503,8.52362208542951e-06,13.088924287406108,1577.08,2202.01,1308.4499999999998
29.64159874812545,29.64159874812545,0.3934949535121286,17.977779226706655,8.528553180157985e-06,13.145303381499573,1584.069,2209.36,1314.92
29.788302797157204,29.788302797157204,0.3923712831324563,18.100228206298496,8.554833052494521e-06,13.248070014717433,1590.715,2220.61,1324.3100000000002
29.88871356849449,29.88871356849449,0.3920086072697574,18.172080589424265,8.567048341419924e-06,13.287186954808105,1597.693,2228.31,1329.82
29.94635195931408,29.94635195931408,0.3923383887031906,18.197248484058157,8.573650684176237e-06,13.279043140955213,1604.367,2232.73,1331.75
30.01051053009063,30.01051053009063,0.39142575073130803,18.26362391602008,8.583544148110687e-06,13.345376297398817,1611.433,2237.65,1336.84
30.13295950968247,30.13295950968247,0.39125892677083507,18.343170111495077,8.57901473889606e-06,13.34767920186836,1618.045,2247.04,1342.94
30.203899067614266,30.203899067614266,0.39003776035257953,18.42323792136663,8.586698923117014e-06,13.428346274955498,1624.98,2252.48,1349.0800000000002
30.302353784964467,30.302353784964467,0.3899410260029541,18.486222859750924,8.572201583384434e-06,13.41112669384971,1631.572,2260.03,1353.9099999999999
30.379683119254093,30.379683119254093,0.39013317788901924,18.5275608006781,8.581001726687076e-06,13.414055892145083,1638.066,2265.96,1357.0800000000002
30.537080263415273,30.537080263415273,0.3881821008004319,18.683132294451326,8.568414361558217e-06,13.504768157393938,1644.448,2278.03,1369.01
30.63057964399818,30.63057964399818,0.3876442905761236,18.756810327965052,8.570507180994162e-06,13.538698060379385,1650.859,2285.2000000000003,1374.66
30.71768924822325,30.71768924822325,0.38709688374782336,18.82696746430201,8.570563398543307e-06,13.570052448229184,1657.342,2291.88,1380.04
30.795148986112018,30.795148986112018,0.3857378661086096,18.916293929712456,8.523540870042516e-06,13.573177183669639,1663.744,2297.82,1386.8899999999999
30.887605137901804,30.887605137901804,0.387340117604542,18.923596531264263,8.51514134174239e-06,13.468487398815775,1670.206,2304.91,1387.45
30.974323531329464,30.974323531329464,0.3858220510881729,19.02374649540327,8.485490834845564e-06,13.507785109111179,1676.662,2311.56,1395.1299999999999
30.997404968377126,30.997404968377126,0.38529075706047367,19.054391341201015,8.477070103095563e-06,13.524677791845598,1683.775,2313.33,1397.48
31.17710112799113,31.17710112799113,0.3850442694042536,19.172537002021254,8.43991325633692e-06,13.479418952905625,1690.24,2327.1099999999997,1406.54
31.227176110060643,31.227176110060643,0.3846147421592081,19.216743822129487,8.407028898454003e-06,13.451282749345454,1696.734,2330.9500000000003,1409.9299999999998
31.323022755428045,31.323022755428045,0.3850489965470527,19.26212427462998,8.385770863643378e-06,13.392680551223881,1703.904,2338.2999999999997,1415.46
31.414435678424724,31.414435678424724,0.3859874737237112,19.288857012453544,8.396183579971812e-06,13.356293252946807,1710.49,2345.31,1421.6200000000001
31.5449696811632,31.5449696811632,0.3859817959790428,19.369185629523376,8.401132951474916e-06,13.364486668397165,1717.576,2355.3199999999997,1413.41
31.590089326465407,31.590089326465407,0.38318074903219257,19.48537523635652,8.401262634778828e-06,13.523801857626047,1724.614,2358.7799999999997,1430.53
31.67980700267328,31.67980700267328,0.3823590187727992,19.56674708221947,8.396435478750722e-06,13.56312364371881,1731.403,2365.6600000000003,1436.7700000000002
31.816469974571298,31.816469974571298,0.38147079774707093,19.679415791875854,8.386818113336503e-06,13.598660625450911,1738.262,2376.14,1445.41
31.866544956640805,31.866544956640805,0.38104731950013226,19.723883419182368,8.37264634389014e-06,13.600074406051348,1745.139,2379.98,1448.82
31.966825324378956,31.966825324378956,0.3805046635032735,19.80329921105822,8.344803971550004e-06,13.586080908335875,1751.914,2387.67,1454.9099999999999
32.0598030905653,32.0598030905653,0.37988518230177204,19.880758948946987,8.320594249507497e-06,13.582324414210762,1758.909,2394.8,1461.12
32.14691269479038,32.14691269479038,0.3814560037254797,19.88427984612375,8.282863643958233e-06,13.430947550685108,1765.667,2401.48,1460.85
32.22372041468344,32.22372041468344,0.378940186380346,20.01285779487514,8.266586177521087e-06,13.548429686813327,1772.63,2407.37,1470.98
32.38542087761622,32.38542087761622,0.3778454070021212,20.148738345178327,8.229069890485621e-06,13.549863339843215,1779.233,2419.77,1482.85
32.41593531981483,32.41593531981483,0.37784775703430995,20.167646867053527,8.204786541951832e-06,13.509743686705333,1786.267,2422.11,1481.4
32.54425246136794,32.54425246136794,0.37960359921399434,20.190337093303775,8.176205839287719e-06,13.362593730098181,1792.894,2431.9500000000003,1484.5900000000001
32.646619286692314,32.646619286692314,0.37697532979749204,20.339649214318314,8.178984796718357e-06,13.517354857953576,1800.052,2439.8,1496.04
32.66943991654169,32.66943991654169,0.37713511114233444,20.348647062658923,8.195128071049534e-06,13.534824481569235,1806.618,2441.5499999999997,1496.7299999999998
32.74259633565886,32.74259633565886,0.37684607621434185,20.40367738149573,8.165260053095239e-06,13.50210115474978,1813.608,2447.16,1500.95
32.89712460063898,32.89712460063898,0.37654654745123906,20.50982591119515,8.182939671004884e-06,13.548609127924243,1820.192,2459.01,1509.56
32.91681554410902,32.91681554410902,0.3767333035948447,20.515954880354695,8.173026901050382e-06,13.52143659092698,1826.68,2460.52,1509.0900000000001
33.10381430527483,33.10381430527483,0.37865078158298826,20.569029145204407,8.194974370262334e-06,13.44759120428212,1833.93,2474.86,1522.1
33.19483601747409,33.19483601747409,0.37702716823816995,20.679480993675423,8.180599970041797e-06,13.517040569416814,1841.006,2481.84,1513.63
33.182578079154986,33.182578079154986,0.37456879375431806,20.753419834387426,8.197516467651926e-06,13.687692883313726,1847.366,2480.9,1527.77
33.30933037751842,33.30933037751842,0.37349187221991254,20.86856621242746,8.203022043327691e-06,13.760031649304583,1853.884,2490.62,1536.6
